Repository: libinvarghese16/API-CalcX

# API Calc Pro Platform

Local-first development workspace for the new API Calc Pro mobile application.

## Current milestone

- Isolated from the existing production web application
- Modern React and TypeScript mobile UI preview
- API 510, API 570, API 653, and API 571 product navigation
- API 570 mobile scope limited to four individual workspaces; the bulk Piping calculation table and Tube calculation table are explicitly excluded
- Individual API 570 Piping workspace connected to the `api570.piping` typed engine with protected-source Metric parity, equivalent U.S. input coverage, mixed-unit entry, code-route guards and visible result tracing
- Individual API 570 Tube workspace connected to the `api570.tube` typed engine with welded/expanded end dependency, editable automatic minimum thickness, mixed-unit entry, corrosion projections and protected-source result parity
- Individual API 570 Header workspace connected to the `api570.header` typed engine with PG-27.2.2 formula parity, editable automatic years/minimum thickness, mixed-unit entry, corrosion projections and visible result tracing
- API 570 Other Piping Calculations library completed with all eight typed engines through `api570.support.soil-resistivity`; every route has protected-source parity, mixed-unit entry, disclosed edge behavior and visible result tracing
- All 11 individual API 570 project workflows connected end to end: exact UI and normalized engine snapshots, local save/update/reopen, fingerprinted Draft/Reviewed/Approved revision control, correctly labelled project history, and original text-only report previews sourced from each displayed structured result
- API 653 controlled migration is complete across Bottom, corrected Annular, Shell Course, Nozzle Assessment, Roof Plate, and Other 4.3.2 Calculations; every workspace has protected-source parity, mixed units, editable automatic dependencies, and no displayed standards table or PDF
- Shared calculation presentation policy: all standard API 510/API 570/API 653 engineering values use two decimal places and corrosion rates use three, while engine values, saved snapshots, and live unit-conversion inputs retain full calculation precision
- Projects, reports, account, and lifetime-access UI, with provider-ready Firebase Google/Apple authentication, restored sessions, profile state, and sign-out
- Original reference-writing pattern with no bundled standards PDFs
- Source-baseline verification for the existing application
- Typed shared calculation-engine package
- API 510 cylindrical-shell, spherical-shell, ellipsoidal-head, torispherical-head, hemispherical-head, conical-head, and flat circular-head engines connected; the shared calculation package now passes 163 API 510/API 570/API 653 parity, dependency, selection-boundary, auto/manual override, inspection-year, service-year, material-catalog, and unit-conversion cases
- Direct searchable library access to all seven validated API 510 geometry calculators with correct component and geometry-field presets
- Protected original-web comparison gate and retrospective parity matrix recorded for all seven current API 510 geometries
- Synchronized 61-specification pressure-vessel material catalog with dependent grade and temperature/stress lookup
- Functional Metric and U.S. customary input/output conversion through one SI calculation engine
- Highlighted Auto/Manual controls for calculated values, including years in service and years since the previous inspection, with overrides disclosed in the result trace
- Functional versioned local project workspace with project creation, equipment records, API 510 and API 570 Piping save/update/reopen history, Draft/Reviewed/Approved revision control, malformed-data recovery, and safe JSON backup/restore
- Versioned whole-workspace and single-project JSON export with validated merge-only import, duplicate protection and impact preview
- Browser-local development adapter verified across refresh; encrypted SQLite remains the native storage milestone
- Local install shell includes Android/iOS web-app metadata, dynamic viewport and safe-area handling, larger phone touch targets, a production-only service worker, and an exact generated 38-file offline precache list
- Isolated Capacitor 8.5 Android source wrapper under `apps/mobile/android`, with the API Calc Pro application identity, native hardware-back policy, Android automatic backup disabled, and byte-for-byte production-asset verification after every native sync
- Compiled Android debug APK with approved launcher/splash branding, repeatable local build and verification scripts, and API 36 phone/tablet emulator validation

Google authentication and the registered Firebase Web app are connected to the account interface. Apple remains dependent on the owner's Apple Developer registration and private provider credentials described in [docs/architecture/google-apple-authentication.md](docs/architecture/google-apple-authentication.md).

File: apps/mobile/public/data/api571-damage-mechanisms.json (part 1 of 13)
[
  {
    "id": "3.1",
    "article": "Article 3.1",
    "title": "885 °F (475 °C) Embrittlement",
    "sections": {
      "description": [
        "885 °F (475 °C) embrittlement is a loss of ductility and fracture toughness due to a metallurgical change that can occur in stainless steels containing a ferrite phase as the result of exposure in the temperature range 600 °F to 1000 °F (315 °C to 540 °C). The embrittlement can lead to cracking failure."
      ],
      "affectedMaterials": [
        "400 series SS (e.g. 405, 40 9, 410, 410S, 430, and 446).",
        "Duplex stainless steels such as Alloys 2205, 2304, and 2507.",
        "Austenitic (300 series) stain less steel weld metals, which normally contain up to about 10 % ferrite phase to prevent hot cracking during welding."
      ],
      "criticalFactors": [
        "The alloy composition, particularly chromium content, amount of ferrite phase, and operating temperature are critical factors.",
        "The lower-chromium alloys (e.g. 405, 409, 410, and 410S) are less susceptible to embrittlement. The higher chromium ferritic stainless steels [e.g. 430 (16 % to 18 % Cr) and 446 (23 % to 27 % Cr)] and duplex stainless steels (22 % to 25 % Cr) are much more susceptible. Although it has not yet been shown in all 300 series SS weld metals, Charpy impact testing of Type 308 and Type 347H SS weld metal aged in approximately the 850 °F to 885 °F (455 °C to 475 °C) temperature range has found evidence of 885 °F (475 °C) embrittlement, with individual sample results in some cases being less than 15 ft-lb (20 J) at ambient temper atures. However, 885 °F (475 °C) embrittlement of austenitic stainless steel weld metal historically has not been found to be a significant concern in typical refining applications.",
        "Increasing amounts of ferrite phase in duplex stainless stee ls increase susceptibility to damage when operating in the high-temperature range of concern. A dramatic increase in the ductile-to-brittle transition temperature will occur. Duplex stainless steels also need to be cooled rapidly after welding to avoid formation of embrittling phases.",
        "High-temperature exposure is required for embrittlement. A p rimary consideration is operating time at temperature within the critical temperature range. Damage is cumulative and results from the formation of an embrittling ordered metallic phase (alpha prime phase) that occ urs most readily at approximately 885 °F (475 °C). Additional time is required to reach maximum embrittlement at temperatures above or below 885 °F (475 °C). For example, many thousands of hours may be required to cause embrittlement at 600 °F (315 °C).",
        "As a practical matter, since equipment is typically in servi ce for years, it is often assumed that susceptible materials that have been exposed to temperatures in the 600 °F to 1000 °F (370 °C to 540 °C) range are affected.",
        "The effect on toughness is not pronounced at the operating t emperature but is significant at lower temperatures experienced during plant shutdowns, start-ups, or upsets.",
        "Embrittlement can also result from heat treatment if the mat erial is held within or cooled slowly through the embrittlement range."
      ],
      "affectedUnits": [
        "885 °F (475 °C) embrittlement can be found in any unit where susceptible alloys are exposed to the embrittling temperature range.",
        "Most refining companies limit the use of ferritic stainless steels to non-pressure-boundary applications because of this damage mechanism.",
        "Common examples include fractionator trays and internals in high-temperature vessels used in crude, vacuum, fluid catalytic cracker (FCC), and coker units. Typical failures include cracking when attempting to weld or to straighten bent, upset tower trays made of Type 409 and 410 SS. (This occurs often with vacuum tower trays of this material.)",
        "Other examples include duplex stainless steel heat exchanger tubes and other components exposed to temperatures above 600 °F (315 °C) for extended time periods. Duplex stainless steels are normally limited to a maximum service temperature of 600 °F (315 °C)."
      ],
      "appearance": [
        "885 °F (475 °C) embrittlement is a metallurgical change that is not readily apparent with metallography.",
        "The existence of 885 °F (475 °C) embrittlement can possibly be identified by an increase in hardness in affected areas. Failure during bend testing or impact testing of samples removed from service is the most positive indicator of 885 °F (475 °C) embrittlement. (Figure 3-1-1)",
        "Most cases of embrittlement are found in the form of crackin g during turnarounds or during start-up or shutdown when the material is at lower temperature where the effects of embrittlement are most detrimental. Embrittled 410 SS has been shown to require a temperature of ab out 350 °F (175 °C) before adequate toughness has been restored."
      ],
      "prevention": [
        "The best way to prevent 885 °F (475 °C) embrittlement is to avoid exposing the susceptible material to the embrittling range or to use a non-susceptible material. In some cases, users accept the possibility of embrittlement of non-pressure-containing components, e.g. trays and other internals, and deal with the possibility or consequences during maintenance.",
        "Cracking of embrittled material can often be avoided through temperature controls during start-up and shutdown.",
        "It is possible to minimize the effects of embrittlement thro ugh modifications in the chemical composition of the alloy; however, resistant material may not always be readily available in most commercial forms.",
        "885 °F (475 °C) embrittlement is reversible by heat treatment followed by rapid cooling. The de-embrittling heat treatment temperature is typ ically 1100 °F (595 °C) or hig her and may not be practical for many equipment items. If the de-embrittled component is exposed to the same service conditions, it will re-embrittle faster than it did initially."
      ],
      "inspection": [
        "This damage mechanism is very difficult to find prior to equipment failure. It is also time dependent and may take a while to develop in service. Online inspection is not applicable. Awareness of susceptible equipment can help direct inspection planning.",
        "The most effective method of d etecting or confirming 885 °F (475 °C) embrittlement is removing and impact or bend testing a sample of the suspect material. Failure durin g a simple bend test is the most common D AMAGE MECHANISMS AFFECTING FIXED EQUIPMENT IN THE REFINING INDUSTRY 11 method of confirming 885 °F (475 °C) embrittlement in thin comp onents like tower trays. Metallographic examination is typically not effective because the embrittlement-causing phase in the microstructure is so difficult to find or see.",
        "Cracking may be visually apparent in certain types of trays and other non-pressure-containing hardware that have cracked during maintenance or repair activities.",
        "Field hardness testing may di stinguish embrittled from non-embrittled material, but hardness testing alone is generally not definitive. Also, the hardness test itself may pr oduce cracking, depending on the degree of embrittlement.",
        "Hammer testing (\"field impact testing\") is considered a destructive test. Tapping a suspect component with a hammer may crack the component, depending on the degree of embrittlement. Hammer testing might confirm that a component is not badly embrittled, if it does not crack, or that it is embrittled, if it does crack."
      ],
      "relatedMechanisms": [
        "Sigma phase embrittlement (3.56)."
      ]
    }
  },
  {
    "id": "3.2",
    "article": "Article 3.2",
    "title": "Amine Corrosion",
    "sections": {
      "description": [
        "Amine corrosion is typically localized corrosion that occurs principally on carbon steel in amine treating processes. Corrosion is not caused by the amine itself but results from dissolved acid gases (CO2 and H2S), heat stable amine salts (HSAS), amine degradation products (e.g. bicine, oxalate, and formate salts), and other contaminants.",
        "SCC of carbon steel in amine services is discussed in 3.3."
      ],
      "affectedMaterials": [
        "Primarily carbon steel. 300 series SS and other grades of stainless steel are more resistant."
      ],
      "criticalFactors": [
        "Corrosion depends on design and operating practices, the typ e of amine, contaminants, temperature, and velocity.",
        "Amine corrosion is very closely tied to the operation of the unit. With a few exceptions, carbon steel is suitable for most components in a properly designed and operated unit. Most problems can be traced to faulty design, poor operating practices, or solution contamination.",
        "Corrosion is also dependent on the type of amine used. In general, alkanolamine systems can be rated in order of aggressiveness from most to least as follows: monoethanolamine (MEA), diglycolamine (DGA), diisopropylamine (DIPA), diethanolamine (DEA), and methyl diethanolamine (MDEA).",
        "Lean amine solutions are generally not corrosive because they have low conductivity and high pH. However, an excessive accumulation of heat stable salts, e.g. bicine, oxalate, formate, and acetate salts above about 2 %, depending on the amine, can significantly increase corrosion rates in hot lean amine.",
        "Oxygen in-leakage causes high corrosion rates and contributes to heat stable salt formation.",
        "Lean amine solutions contain a small amount of H 2S, which helps maintain a stable iron sulfide film. Overstripped lean amine solutions can be corrosive if there is inadequate H2S present to maintain the protective iron sulfide film.",
        "Corrosion rates increase with increasing temperature, particularly in rich amine service. Temperatures above about 220 °F (105 °C) can result in acid gas flashing, if the p ressure drop is high enough, with severe localized corrosion.",
        "Process stream velocity will influence the amine corrosion r ate and nature of attack. Corrosion is generally uniform; however, high velocities and turbulence will cause loc alized thickness losses. For carbon steel, velocities are generally limited to 3 fps to 6 fps (1 m/s to 2 m/s) for rich amine and about 20 fps (6 m/s) for lean amine."
      ],
      "affectedUnits": [
        "Amine units, which remove H 2S, CO2, and mercaptans from process streams in many units including crude, coker, FCC, hydrogen-reforming, hydroprocessing, and tail gas units.",
        "The regenerator reboiler, including the feed and return line s, and the regenerator are areas where the temperature and turbulence are the highest in the amine system and therefore are locations of potentially significant corrosion. If excessive regeneration occurs in the reboiler (i.e. > 5 % o f the total amine regeneration occurs in the reboiler), it can lead to acid gas corrosion in the reboiler, i ts vapor return line, and the bottom of the regenerator. D AMAGE MECHANISMS AFFECTING FIXED EQUIPMENT IN THE REFINING INDUSTRY 13 Ammonia, H 2S, and hydrogen cyanide (HCN) accelerate corrosion in the regen erator overhead condenser and outlet piping as well as reflux piping, valves, and pumps.",
        "The rich amine side of the lean/rich exchangers, the hot lean amine piping, the hot rich amine piping, the stripper overhead condenser piping, the amine solution pumps, and the reclaimers are also areas where corrosion problems commonly occur.",
        "In amine absorber systems, the locations most susceptible to amine corrosion are where amine or acid gas impinge on the shell, as well as downstream of pressure letdown valves and other areas of high velocity in the rich amine piping."
      ],
      "appearance": [
        "Carbon steel and low-alloy steels mostly suffer uniform thinning in localized (isolated) locations or localized under-deposit attack. (Figure 3-2-1 to Figure 3-2-6)",
        "When the process stream velocity is low, thinning will be mo re uniform and widespread. At locations with high velocity or turbulence, it will be more localized with greater metal loss.",
        "Welds can be preferentially attacked. ( Figure 3-2-1 and Figure 3-2-3)"
      ],
      "prevention": [
        "Proper operation to the amine system is the most effective way to control corrosion, with particular attention paid to acid gas loading levels. In addition, to avoid corrosiv e amine degradation products, the process temperature should not exceed recommended limits. Proper control of the reboiler rate and temperature is necessary in order to maintain proper regenerator temperatures.",
        "Proper attention should be giv en to avoiding the buildup of heat stable salts to unacceptable levels.",
        "The system design should incorporate measures to control local pressure drop to minimize flashing. In areas where it is unavoidable, upgrading to 300 series SS or other corrosion-resistant alloys may be needed. Type 410 SS trays and internals are commonly used in absorber and stripping towers.",
        "Avoid air ingress into the sy stem as this will lead to formation of corrosive heat stable salts.",
        "Storage tanks and surge vessels should be blanketed with oxygen-free inert gas to prevent introduction of oxygen and in-leakage of air.",
        "Solids and hydrocarbons should be removed from the amine solution by filtration and through process control.",
        "Corrosion inhibitors may be r equired to control amine corrosion within acceptable levels."
      ],
      "inspection": [
        "Visual inspection (VT) of internal surfaces at flow impingem ent areas, turbulent flow areas, liquid/vapor interfaces, and of welds/heat-affected zones (HAZs) is effective in identifying localized corrosion. Sometimes a pit gauge is used in conjunction with visual examination to provide specific data on extent of metal loss.",
        "Thin regions: external ultrasonic testing (UT) is typically used to map the thickness of components to identify local thin regions; profile radiographic testing (RT) can be effective for identifying localized attack, particularly at welds/HAZs and turbulent locations; UT can sometimes be used in conjunction with VT, laser scanning, structured white light imaging, and/or pit gauges to determine the extent of metal loss.",
        "Permanently mounted thickness monitoring sensors can be used.",
        "Corrosion monitoring can be performed by installing corrosion coupons and/or inserting corrosion probes.",
        "The level of amine degradation products (e.g. bicine, oxalat e, and formate salts), should be monitored. An increase in iron content of the amine solution will coincide with an increase in the level of these degradation products.",
        "Fouling of exchangers and filter s can be a sign of corrosion problems on the unit."
      ],
      "relatedMechanisms": [
        "Amine SCC (3.3)."
      ]
    }
  },
  {
    "id": "3.3",
    "article": "Article 3.3",
    "title": "Amine Stress Corrosion Cracking",
    "sections": {
      "description": [
        "Amine SCC (or amine cracking) is the cracking of steels under the combined action of tensile stress and an aqueous alkanolamine solution used to remove (absorb) H2S and/or CO2 and their mixtures from various gas and liquid hydrocarbon streams.",
        "Amine cracking is a form of alkaline stress corrosion cracking (ASCC).",
        "It is most often found at or adjacent to non-postweld-heat-t reated (non-PWHT'd) carbon steel welds or in highly cold worked parts.",
        "Amine cracking should not be confused with several other typ es of SCC that can occur in amine environments, which are further described in 3.66 and 3.12."
      ],
      "affectedMaterials": [
        "Carbon steel and low-alloy steels."
      ],
      "criticalFactors": [
        "The critical factors are the level of tensile stress, the type of amine, and temperature.",
        "Increasing stress level increases the likelihood and severit y of cracking. Cracking is most often associated with high residual stresses from welding or cold working that have not been removed by an effective stress- relieving heat treatment.",
        "Cracking is more likely to occur in MEA and DEA services, but is also found in most amines including MDEA and DIPA (ADIP).",
        "Increasing temperature increases the likelihood and severity of cracking; however, cracking has been reported down to ambient temperatures with some amines, MEA in particular. Other than in special cases (such as where the steel component is completely clad or overlayed with stainless steel or other alloy and the welds are not exposed), PWHT is now commonly recommended for all lean amine systems (excluding fresh amine) at all operating temperatures, regardless of amine type. Some refiners also PWHT'd rich amine service equipment, whether for amine SCC resistance, wet H2S [SSC and stress-oriented hydrogen-induced cracking (SOHIC)] resistance, or both. Refer to API 945 for guidelines on PWHT for various amine services.",
        "Amine cracking is most often associated with lean amine serv ices, where a solution of amine and water is used. The pure alkanolamine does not cause cracking. In rich amine services in H2S removal systems, the H2S helps form an iron sulfide (FeS) film on steel surfaces that helps impede amine SCC. Cracking in rich amine services is most often associated with wet H2S. (See 3.67.)",
        "Cracking can occur in non-PWHT'd piping and equipment as the result of exposure to steam out and to short- term amine carryover. This is another reason PWHT (for stress r elief) is now commonly recommended regardless of operating temperature.",
        "Amine concentration does not appear to have a significant effect on the propensity for cracking."
      ],
      "affectedUnits": [
        "All non-PWHT'd carbon steel piping and equipment in amine service, including contactors, absorbers, strippers, filters, regenerators, and heat exchangers, as well as any equipment subject to amine carryover, are subject to cracking. Equipment in rich amine service is less susceptible t han equipment in lean amine service, but not necessarily immune, especially vessels where acid gas is either entering the amine (making rich amine) or leaving the amine (making lean amine). D AMAGE MECHANISMS AFFECTING FIXED EQUIPMENT IN THE REFINING INDUSTRY 19"
      ],
      "appearance": [
        "Amine SCC cracks initiate on the (process side) surface of piping and equipment, primarily at welds. Cracks can appear in the HAZ and/or the weld metal but are most often found in the high residual stress zone, which is typically beyond the metallurgical HAZ, about a tenth of an inch or more (several millimeters) from the weld. (Figure 3-3-1)",
        "Cracking typically develops parallel to the weld, and there may be multiple parallel cracks. In weld metal, the cracks are either longitudinal or transverse to the weld.",
        "At set-on nozzles, the cracks are radial in the base metal, i.e. they fan out from the bore. (Figure 3-3-2)",
        "At set-in nozzles, the cracks are usually parallel to the weld.",
        "The appearance of the cracks on the surface may be similar to those caused by wet H2S cracking.",
        "Because residual stress is a driving force for cracking, cracks can occur on the process side opposite external attachment welds.",
        "Positive identification of amine cracking can be confirmed b y metallographic analysis. The cracking is typically intergranular and oxide filled with some branching. (Figure 3-3-1 and Figures 3-3-3 to 3-3-5)"
      ],
      "prevention": [
        "Carbon steel welds in piping and equipment should be stress relieved in accordance with API 945 and NACE SP0472. The recommended minimum stress-relief temperature is 1175 ± 25 °F (635 ± 15 °C). The same recommendation applies to repair welds and to internal and external attachment welds. (See Figure 3-3-6.) For local PWHT, recommended heat treatment band width is listed in NACE SP0472 with reference to WRC 452.",
        "Consider using solid or clad stainless steel or other corrosion-resistant alloys in lieu of carbon steel.",
        "Thoroughly water wash non-PWH T'd carbon steel piping and equipment prior to welding, heat treatment, or steam out."
      ],
      "inspection": [
        "Wet fluorescent magnetic particle testing (WFMT), alternating current field measurement (ACFM), and eddy current testing (ECT) can be effective techniques to detect these surface-breaking cracks. Proper surface preparation by grit blasting, high-pressure water blasting, flapper wheel abrasive grinding, or other method is required to remove scale and contaminants. The method of surface preparation is dependent upon the specific technique.",
        "Angle beam [shear wave ultrasonic testing (SWUT) and phased array ultrasonic testing (PAUT)] ultrasonic techniques can be effective to detect and size cracks and would be the methods typically used for piping; however, caution must be exercised when interpreting results on piping welds that have not previously been inspected with angle beam UT (SWUT or PAUT) as it may be difficult to distinguish SCC from original fabrication flaws. SWUT and PAUT can also be used to periodically monitor crack growth.",
        "Liquid penetrant testing (PT) may be used but should not be the only means of detection. PT may not be effective in finding tight cracks because the cracks are oxide filled.",
        "RT may not be effective in detecting fine, tight cracks.",
        "Acoustic emission testing (AET ) can be used for locating cracks and monitoring crack growth."
      ],
      "relatedMechanisms": [
        "Caustic SCC (3.15) and carbonate SCC (3.12) are other forms of ASCC that are similar in appearance. Ammonia SCC of carbon steel (3.4) is also similar in appearance."
      ]
    }
  },
  {
    "id": "3.4",
    "article": "Article 3.4",
    "title": "Ammonia Stress Corrosion Cracking",
    "sections": {
      "description": [
        "Aqueous streams containing ammonia may cause SCC in some copper alloys.",
        "Carbon steel is susceptible t o SCC in anhydrous ammonia."
      ],
      "affectedMaterials": [
        "Copper-zinc alloys (brasses, especially as zinc increases ab ove 15 %), including admiralty brass and aluminum brasses, in environments with aqueous ammonia and/or ammonium compounds.",
        "Carbon steel, especially high- strength steel, in anhydrous ammonia."
      ],
      "criticalFactors": [
        "For copper alloys: susceptible alloys may suffer cracking under the combination o f residual stress and exposure to ammoniated chemical compounds; zinc content of brasses affects susceptibility, especially as zinc increases above 15 %; a water phase with ammonia or a mmoniacal compounds must be present; oxygen is necessary, but trace amounts are sufficient; pH needs to be above 8.5; occurs at any temperature; residual stresses from fabricat ion or tube rolling are sufficient to promote cracking.",
        "For steel: anhydrous ammonia with < 0.2 % water may cause cracking in carbon steel; cracking has been reported as low as -27 °F (-33 °C) in labora tory testing; crack growth rates and cracking susceptibility increase with increasing temperature, b ut cracking can occur at ambient or refrigerated conditions; stress relief after welding elim inates susceptibility of most common steels (those not greater than 70 ksi minimum specified tensile strength); contamination with even small amounts of air or oxygen increases tendency toward cracking; high residual stresses from fabr ication and welding increase susceptibility."
      ],
      "affectedUnits": [
        "Copper-zinc alloy tubes in heat exchangers. Ammonia is present as a process contaminant in some services or may be intentionally added as an acid neutralizer. Ammonia can be present in cooling water. Ammonia can be present in steam condensate and boiler feedwate r (BFW) systems. Some chemicals used for treating BFW, including hydrazine, neutralizing amines, and ammonia-containing compounds, can lead to SCC if not properly controlled. D AMAGE MECHANISMS AFFECTING FIXED EQUIPMENT IN THE REFINING INDUSTRY 25",
        "Non-stress-relieved carbon steel ammonia storage tanks, piping, and equipment in ammonia refrigeration units, as well as some lube oil refining processes."
      ],
      "appearance": [
        "Copper alloys. Surface-breaking cracks may show bluish corrosion products. Exchanger tubes show single or highly branched cracks on the surface. Cracking can be either transgranular ( Figure 3-4-1 and Figure 3-4-2) or intergranular ( Figure 3-4-3), depending on the environment and stress level.",
        "Carbon steel. Cracking will occur at exposed non-stress-relieved welds and HAZs. Cracking is primarily intergranular in nature."
      ],
      "prevention": [
        "Copper alloys. Copper-zinc alloys with < 15 % zi nc have improved resistance. The 90-10 Cu-Ni and 70-30 Cu-Ni alloys have very low susceptib ility. Below 120 °F (50 °C), the cupro- nickels are immune for all practical purposes. SCC in steam service can someti mes be controlled by preventing the ingress of air. 300 series SS and nickel-based alloys are immune.",
        "Carbon steel. SCC of steel can be prevented through the addition of small qu antities of water to the ammonia (0.2 % minimum). Be aware that vapor spaces could have less than 0.2 % water present due to partitioning of ammonia in water phase. An effective stress relief of the welds reduces residual stres s to the point where ammonia SCC can be prevented. Low-strength steels (<70 ksi min imum specified tensile strength) should be used. Prevent ingress of oxygen into storage facilities. Even low levels of oxygen (<5 ppm) have been reported to lead to cracking under some conditions. Oxygen levels should be maintained below 1 ppm. Nitrogen can be used to purge oxygen prior to introduction of ammonia into atmospheric and pressurized storage systems."
      ],
      "inspection": [
        "For copper alloys: the pH and ammonia content of water draw samples should be monitored to assess susceptibility of copper alloys to determine extent of inspection; heat exchanger tubes can be monitored for cracking using ECT o r VT. PT can be applied in the rolled area, which is highly susceptible to cracking.",
        "For carbon steel storage tanks (atmospheric or pressurized), vessels, and piping, in anhydrous ammonia: WFMT is typically used on the welds and HAZs of storage tanks and pressure vessels and can also identify SCC in piping; alternatively, eddy current array testing can be used to perform these inspections; angle beam UT (SWUT or PAUT) can be performed from the outside surface; AET can be used for locating cracks and monitoring crack growth in vessels. NOTE NH 3 SCC can occur parallel, transverse, or oblique to the weld and HAZ. NDE applied should be performed to detect various orientations of SCC."
      ],
      "relatedMechanisms": [
        "None."
      ]
    }
  },
  {
    "id": "3.5",
    "article": "Article 3.5",
    "title": "Ammonium Bisulfide Corrosion (Alkaline Sour Water)",
    "sections": {
      "description": [
        "Aggressive corrosion occurring in hydroprocessing reactor effluent streams and in units handling alkaline sour water (SW), especially in areas of high turbulence."
      ],
      "affectedMaterials": [
        "Carbon steel and low-alloy steels.",
        "300 series SS, duplex stainless steel, nickel-based alloys, and titanium and its alloys are more resistant, depending on ammonium bisulfide (NH4HS) concentration and velocity. Aluminum has been used for NH 4HS corrosion resistance in air coolers, but can suffer high corrosion rates in high-velocity or turbulent locations. Titanium and its alloys have been used for NH 4HS corrosion resistance in air coolers but can suffer embrittlement from hydriding in these services. (See 3.66.) Welds in duplex stainless steel can be susceptible to SSC. (See 3.67 and API 582.)",
        "NH 4HS rapidly corrodes admiralty brass tubes and other copper alloys."
      ],
      "criticalFactors": [
        "NH 4HS concentration, H2S partial pressure, velocity (i.e. wall shear stress), and/or localized turbulence, pH, temperature, alloy composition, and flow distribution are all critical factors to consider.",
        "Corrosion increases with increasing NH4HS concentration and increasing velocity (i.e. wall shear stress). For carbon steel, solutions below 2 wt % NH 4HS are not generally corrosive. Above 2 wt %, solutions are increasingly corrosive.",
        "In hydroprocessing reactors, nitrogen in the feed is convert ed to ammonia and reacts with H 2S to form NH4HS. NH4HS precipitates out of the gas phase in the reactor effluent stream when temperatures drop to within the range of 120 °F to 150 °F (50 °C to 65 °C), depending on the concentration of NH3 and H2S, and may cause fouling and plugging unless flushed away with wash water. A similar reaction between NH3 and H2S occurs in FCC and coker units, leading to precipitation in the associated fractionator overheads.",
        "NH 4HS salt deposits can lead to under-deposit corrosion and fouling. The salts are not corrosive unless they become hydrated at which point they become corrosive.",
        "Oxygen and iron in the wash water injected into hydroprocess ing reactor effluent can lead to increased corrosion and fouling.",
        "The presence of cyanides increases the severity of corrosion in FCC gas plants, coker gas plants, and sour water stripper (SWS) overheads by diminishing the protection afforded by the normally protective sulfide film."
      ],
      "affectedUnits": [
        "Hydroprocessing units. Several major failures have occurred in hydroprocessing reacto r effluent systems due to localized corrosion. Fouling and/or velocity accele rated corrosion may be found at: - air cooler header boxes; D AMAGE MECHANISMS AFFECTING FIXED EQUIPMENT IN THE REFINING INDUSTRY 29 - inlet and outlet piping of air coolers; - exchanger tubes, especiall y at the inlet and outlet; - effluent separators and piping into and out of the reactor effluent separators; - SW draw piping from reactor effluent separators, especially d ownstream of control valves where flashing may cause severe erosion-corrosion (Figure 3-5-1); - vapor lines from the high-pressure separator due to entrained or condensed SW; - hydrocarbon lines from react or effluent separators due to entrained SW; and - stripper column overheads containing SW.",
        "FCC units. NH 4HS concentrations are usually less than 2 wt %, but high velocities and/or the presence of cyanides can damage protective iron sulfide scales.",
        "SWSs. High concentrations of NH 4HS and the possible presence of cyanides can lead to corrosion in stripper overhead piping, condensers, and accumulator and reflux piping.",
        "Amine units. High concentrations of NH4HS may be found in regenerator overheads and reflux piping depending on unit operation.",
        "Delayed cokers. High concentrations of NH4HS may be found in the gas concentration plant downstream of the fractionator tower."
      ],
      "appearance": [
        "General loss in thickness of carbon steel, with the potentia l for extremely high localized rates of wall loss at changes in direction or turbulent flow areas above 2 wt % concentration. Generalized corrosion, especially if combined with high unit pressure, can lead to rupture failure.",
        "High localized corrosion rates have also been seen in straight runs of piping, so locating the site of the worst corrosion can be a challenge.",
        "Low velocities may result in extremely localized under-deposit corrosion if sufficient water is not available to dissolve the NH4HS salts that precipitated.",
        "Heat exchangers may show plugging and loss of duty due to fouling."
      ],
      "prevention": [
        "Good design practice includes symmetrical and hydraulically balanced flow in and out of air-cooled exchangers.",
        "Carefully review design and localized velocities as process conditions change, particularly as NH 4HS concentrations exceed 2 wt % and begin to approach 8 wt % or higher.",
        "Use resistant materials of construction (e.g. duplex stainle ss steel, Alloy 825) at velocities above 20 fps (6 m/s), depending on NH4HS concentration.",
        "Properly design and maintain water wash injection with low o xygen content; provide sufficient excess water to ensure that an adequate amount of water remains as liquid to dilute the NH4HS salts. Use proper injection spray nozzles and metallurgy.",
        "Titanium and Alloy C276 ha ve been used in overhead condensers in SWS units.",
        "Aluminum exchanger tubes are extremely susceptible to erosio n-corrosion damage."
      ],
      "inspection": [
        "Ammonium bisulfide corrosion can be highly localized and difficult to locate.",
        "Determine ammonium bisulfi de content through sampling or calculation.",
        "UT scanning and/or RT thickness measurement should focus on areas of turbulence and areas of high and low velocity. Special attention should be given to water injection locations in areas of expected water impact (injection point inspection). UT downstream of control valves that see high NH4HS concentrations.",
        "Permanently mounted thickness monitoring sensors can be used.",
        "Guided wave testing (GWT) can be used as a screening tool.",
        "For steel (magnetic material) air cooler tubes (which are normally finned), internal rotating inspection system (IRIS), magnetic flux leakage (MFL), near-field testing (NFT), and other electromagnetic techniques can be used. ECT and IRIS can be used to inspect nonmagnetic material air cooler tubes.",
        "For steel (magnetic material) exchanger bundle tubes, IRIS, MFL, remote field testing (RFT), and other electromagnetic techniques can be used. ECT and IRIS can be used to inspect nonmagnetic material exchanger bundle tubes.",
        "Water injection facilities and flow meters should be monitor ed to ensure proper operation. Spray nozzles should be inspected for proper distribution pattern and evidence of damage or distortion."
      ],
      "relatedMechanisms": [
        "Erosion/erosion-corrosion (3.27), ammonium chloride corrosion (3.6), concentration cell corrosion (3.19), titanium hydriding (3.66), and chloride SCC (Cl- SCC) (3.17)."
      ]
    }
  },
  {
    "id": "3.6",
    "article": "Article 3.6",
    "title": "Ammonium Chloride and Amine Hydrochloride Corrosion",
    "sections": {
      "description": [
        "Localized corrosion, often pitting, normally occurring under ammonium chloride or amine salt deposits, often in the absence of a free water phase."
      ],
      "affectedMaterials": [
        "All commonly used materials are susceptible. In order of increasing resistance: carbon steel and low-alloy steels; 300 series SS; duplex stainless steel and Alloys 400, 800, and 825; Alloys 625 and C276; and titanium."
      ],
      "criticalFactors": [
        "Concentrations of NH 3, hydrochloric acid (HCl), and amine salts; temperature; and water availability are the critical factors.",
        "Ammonium chloride salts may precipitate from high-temperature streams as they are cooled, depending upon the concentration of NH3 and HCl, and may corrode piping and equipment at temperatures well above the water dew point. Salting has been observed up to approximately 400 °F (205 °C).",
        "Ammonium chloride salts are hygroscopic and readily absorb water. A small amount of water can lead to very aggressive corrosion [>100 mpy (>2.5 mm/yr)].",
        "Ammonium chloride is highly water soluble, highly corrosive, and forms an acidic solution when mixed with water. Neutralizing amines can also react with hydrogen chloride to form amine hydrochlorides that can act in a similar fashion.",
        "Corrosion rates increase wi th increasing temperature.",
        "When the salts deposit above the water dew point, a water wa sh injection may be required to dissolve them."
      ],
      "affectedUnits": [
        "Crude tower overheads. Tower top, top trays, and overhead piping and exchangers may b e subject to fouling and corrosion. Deposits may occur in low-flow zones due to ammonia and/or amine chloride salts condensing from the vapor phase. Top pumparound streams may be a ffected if ammonia or amine chloride salts are present.",
        "Hydroprocessing. Reactor effluent streams are subject to ammonium chloride salt fouling and corrosion. Water washing may be required if exchanger fouling or loss in duty occurs.",
        "Catalytic reforming.",
        "Reactor effluent streams and the H 2 recycle system are subject to ammonium chloride salting and corrosion.",
        "FCC unit and coker fractionator overheads. Overhead systems and top pumparounds are subject to ammonium chloride corrosion and salting."
      ],
      "appearance": [
        "The salts have a whitish, greenish, or brownish appearance. Water washing and/or steam out will remove deposits so that evidence of fouling may not be evident during an internal VT.",
        "Corrosion underneath the salts is typically very localized and can result in pitting.",
        "Corrosion rates c an be extremely high."
      ],
      "prevention": [
        "Alloys that are more pitting resistant will have improved resistance to ammonium chloride salts, but even the most corrosion-resistant nickel-based alloys and titanium alloys may suffer pitting corrosion.",
        "Crude unit. Limit salts by limiting chlorides in the tower feed through desalting and/or the addition of caustic to the desalted crude. A water wash may be required in the crude tower overhead line to flush the salt deposits. Filming amine inhibitors are often added to control corrosion but may not reach metal surfaces under deposits that have already formed.",
        "Hydroprocessing. Limit chlorides in the hydrocarbon feed to the reactor. Limit chlorides in the make-up hydrogen supply. A continuous or intermittent water wash may be required in the reactor effluent stream to flush out the salt deposits or, preferably, prevent them from forming. Monitoring of the feed streams and effluent waters will give an indication of the amount of ammonia and chlorides present; however, process simulation may be required to determine the concentrations and dew point temperatures. If the ammonium chloride salt depositio n temperature has been calculated, temperature monitoring and control may be effective for maintaining metal temperatures above the salt deposition temperature.",
        "Catalytic reforming. Net hydrogen produced can be treat ed in alumina bed chloride traps to remove chlorides. Water washing has been used in some cases, but the system must be carefully designed. Some tower overheads may require neutralizing or filming amines.",
        "FCC and coker units. Continuous water wash in overheads is usually used to dissolve salts as they form. Intermittent water wash can be used to remove salt deposits from fractionator trays. This usually requires \"slumping\" the column and re-running of affected cuts."
      ],
      "inspection": [
        "Ammonium chloride corrosion can be highly localized and difficult to locate. Salts are often mobile, depending on size of accumulation and hydration, causing them to flow with hydraulic traffic and gravity. D AMAGE MECHANISMS AFFECTING FIXED EQUIPMENT IN THE REFINING INDUSTRY 35",
