Repository: libinvarghese16/API-CalcX

# API Calc Pro Platform

Local-first development workspace for the new API Calc Pro mobile application.

## Current milestone

- Isolated from the existing production web application
- Modern React and TypeScript mobile UI preview
- API 510, API 570, API 653, and API 571 product navigation
- API 570 mobile scope limited to four individual workspaces; the bulk Piping calculation table and Tube calculation table are explicitly excluded
- Individual API 570 Piping workspace connected to the `api570.piping` typed engine with protected-source Metric parity, equivalent U.S. input coverage, mixed-unit entry, code-route guards and visible result tracing

File: apps/mobile/public/data/api571-damage-mechanisms.json (part 2 of 13)
[
        "RT or UT scanning methods [automated ultrasonic testing (AUT ), manual close-grid, scanning UT] can be used to determine remaining wall thickness. These methods are preferred over typical spot UT thickness monitoring because the corrosion is so highly localized.",
        "GWT can be used as a screening tool.",
        "Permanently mounted thickness monitoring sensors can be used.",
        "Water injection facilities and flow meters should be monitor ed to ensure proper operation. Spray nozzles should be inspected for proper distribution pattern and evidence of distortion or other damage.",
        "The presence of deposits is often detected when the pressure drop increases or the thermal performance of exchangers has deteriorated.",
        "Corrosion probes or coupons can be useful, but the salt must deposit on the corrosion probe element to detect the corrosion.",
        "For steel (magnetic material) air cooler tubes (which are no rmally finned), IRIS, MFL, NFT, and other electromagnetic techniques can be used. ECT and IRIS can be use d to inspect nonmagnetic material air cooler tubes.",
        "For steel (magnetic materia l) exchanger bundle tubes, IRIS, MFL, RFT, and other electromagnetic techniques can be used. ECT and IRIS can be used to inspect non magnetic material exchanger bundle tubes."
      ],
      "relatedMechanisms": [
        "Hydrochloric acid corrosion (3.37), Cl- SCC (3.17), aqueous organic acid corrosion (3.7), and concentration cell corrosion (3.19)."
      ]
    }
  },
  {
    "id": "3.7",
    "article": "Article 3.7",
    "title": "Aqueous Organic Acid Corrosion",
    "sections": {
      "description": [
        "Organic compounds present in some crude oils decompose in the crude furnace to form low molecular weight organic acids (Table 3-7-1) that are soluble in water. They may also result from additive s used in upstream operations or desalting. These acids can contribute significantly to aqueous corrosion depending on the type and quantity of acids and the presence of other contaminants, parti cularly if they condense in distillation tower overhead systems. They can also cause corrosion at mix points where recovered oil streams are injected."
      ],
      "affectedMaterials": [
        "Carbon steel and low-alloy steels are affected.",
        "Most corrosion-resistant all oys used in crude tower overhead systems are generally not affected. Austenitic stainless steels ar e generally resistant, but this mechanism is often associated with streams that cause inorganic acid corrosion as well as pitting and SCC due to halogens (e.g. chlorides), so their use should be avoided unless it is known that halogens are not present."
      ],
      "criticalFactors": [
        "Corrosion is a function of the type and quantity of organic acids, metal temperature, fluid velocity, system pH, and presence of other acids.",
        "The low-molecular-weight organic acids that are formed include formic acid, acetic acid, propionic acid, and butyric acid.",
        "The lower-molecular-weight acids such as formic acid and acetic acid are the most corrosive. They are soluble in naphtha and are extracted into the water phase, once the water condenses, and contribute to a reduction of pH.",
        "The presence of organic acids will contribute to the overall demand for neutralizing chemicals, but their effects may be completely masked by the presence of other acids such as HCl, H 2S, carbonic acid, and others.",
        "Corrosion is most likely to be a problem where relatively \"n on-corrosive\" conditions have existed in an overhead system. When there is a sudden increase in low molecular weight organic acids, it can reduce the pH of the water in the overhead system and cause a potentially unexpected increase in neutralizer demand.",
        "The type and quantity of organic acids formed in the overhead system are crude specific. One source of these acids is believed to be the thermal decomposition of naphthenic acids in the crude, which may be precursors to light organic acid formation. In that case, the processing of higher total acid number (TAN) crudes might increase organic acid in the overheads. However, very little published information is available on this subject.",
        "Some higher molecular weight organic acids condense above the water dew point in overhead systems, but they are generally not present in sufficient quantities to cause corrosion.",
        "Light organic acids such as acetic acid are sometimes added during oilfield operations, e.g. in dehydrators or desalters to improve performance and inhibit calcium naphthenate salt deposition. (Reference 2) Such acids will vaporize in the crude preheat exchangers and furnace and go up the column into the crude tower overhead system.",
        "Other, high molecular weight acids used as oilfield additives can thermally decompose at crude unit temperatures to form volatile, corrosive light organic acids such as acetic and formic acids.",
        "In general, light organic acids do not generate the severity of corrosion associated with inorganic acids such as HCl. Table 3-7-1 shows the HCl equivalent factor for corrosion by organic acids in overhead systems. To calculate the HCl equivalent of an organic acid, multiply the content of the organic acid (in weight ppm) by the factor for that acid, and the result will be the equivalent content of HCl (in ppmw). This number can then be used to estimate the additional neutralizer needed in the overhead system to compensate for the organic acids present. This must be done with caution, because excess neutralizer can lead to amine hydrochloride salts in overhead systems. D AMAGE MECHANISMS AFFECTING FIXED EQUIPMENT IN THE REFINING INDUSTRY 37"
      ],
      "affectedUnits": [
        "All carbon steel piping and process equipment in crude tower , vacuum tower, visbreaker, and coker fractionator overhead systems including heat exchangers, towers, and drums are susceptible to corrosion where acidic conditions occur.",
        "Localized corrosion can occur at mix points from recovered o il streams when wet streams combine with streams contaminated with organic acid.",
        "Corrosion tends to occur where water accumulates or where hydrocarbon flow directs water droplets against metal surfaces. Examples include the bottoms of overhead separator drums and exchanger shells or channels, the boots of separator drums, and liquid hold-up areas on trays.",
        "In horizontal piping, organic acid corrosion is generally found both in the vapor space where liquid water can condense and along the bottom of the piping where liquid water may run.",
        "Corrosion is also sensitive to flow rate and will tend to be more severe in higher-velocity and turbulent areas in piping systems such as elbows, tees, downstream of pumps, an d downstream of control valves. Other areas of potentially more severe corrosion due to velocity and turbulence include overhead transfer lines, overhead condensers and separator drums, and exchanger tubes."
      ],
      "appearance": [
        "Aqueous organic acid corrosion will result in thinning. General and local wall loss can be expected. In carbon steels, local losses are observed where a water phase is being formed such as during condensation or separation.",
        "Light organic acid corrosion typically leaves the corroded s urface smooth and damage may be difficult to distinguish from corrosion by other acids in the overhead system. It is sometimes mistaken for HCl corrosion or carbonic acid (CO",
        "corrosion.",
        "In pipe or other equipment wher e there is significant flow, the surfaces are sometimes smoothly grooved.",
        "Localized pitting occurs in low-velocity or condensing conditions."
      ],
      "prevention": [
        "Corrosion caused by light organic acids in crude unit overhe ad systems can be minimized through the injection of an acid-neutralizing additive. However, problems m ay arise when frequent changes in crude blends lead to frequent changes in neutralizer demand.",
        "The TAN of the crudes being processed can be used as an init ial guide to determine the neutralizer requirement. If the crude TAN increases, one should anticipate an increase in the acid concentration in the overhead system.",
        "After a new crude is processed, a review of analyses of water samples from the boot of the overhead separator drum can be used to determine how much light organic acid reaches the overhead system and thereby optimize future neutralizer additions.",
        "Filming amines can also be used to prevent corrosion if the filming amine selected does not react with the organic acid. However, filming amines are generally not as effective as neutralization in mitigating overhead system corrosion.",
        "Upgrading to corrosion-resistant alloys will prevent organic acid corrosion, but the selection of suitable materials should account for other potential damage mechanisms in the overhead system."
      ],
      "inspection": [
        "Various UT and RT techniques can be used to assess metal loss.",
        "GWT and electromagnetic acoustic transducer (EMAT) can be utilized to screen for wall loss.",
        "Corrosion probes and corrosion coupons have proven valuable, especially in conjunction with water sample analysis.",
        "Permanently mounted thickness monitoring sensors can be used.",
        "Infrared thermography scanning can also be used to detect locations where liquid water may exist and in this way supplement other NDE methods.",
        "The pH should be monitored where water is known to accumulate in the process, particularly at the overhead accumulation drum of the crude tower. If a low pH is found that cannot be accounted for by the level of chlorides measured, additional acids, potentially including organic acids, are likely present."
      ],
      "relatedMechanisms": [
        "HCl corrosion (3.37) and naphthenic acid corrosion (NAC) (3.46)."
      ]
    }
  },
  {
    "id": "3.8",
    "article": "Article 3.8",
    "title": "Atmospheric Corrosion",
    "sections": {
      "description": [
        "Corrosion that occurs from moisture associated with atmospheric conditions. Marine environments and moist, polluted industrial environments with airborne contaminants are the most severe. Dry rural environments cause very little corrosion."
      ],
      "affectedMaterials": [
        "Carbon steel, low-alloy steels, and copper alloyed aluminum."
      ],
      "criticalFactors": [
        "The physical location of the plant (industrial, marine, urban, rural).",
        "The amount of moisture (humidity, rainfall) typically present or the presence of cooling tower mist.",
        "The presence of salts, sulfur compounds, dirt, or other contaminants in the air.",
        "Chlorides, H 2S, fly ash, and other airborne contaminants from cooling tower and wet gas scrubber drift, furnace stacks, and other equipment accelerate corrosion.",
        "Orientation to the prevailing wind and rain.",
        "Corrosion rates increase with temperature up to about 250 °F (120 °C). Above 250 °F (120 °C), surfaces are usually too dry for corrosion to occur except under insulation. (See 3.22.)",
        "Designs that trap water or moisture in crevices or other configurations are more prone to attack.",
        "Marine environments can be very corrosive (about 20 mpy) as are industrial environments that contain acids or sulfur compounds that can form acids (about 5 mpy to 10 mpy).",
        "Inland locations exposed to a moderate amount of precipitati on or humidity are considered moderately corrosive environments (about 1 mpy to 3 mpy).",
        "Dry rural environments usually have very low corrosion rates (<1 mpy).",
        "Bird droppings can also cause accelerated corrosion and unsightly stains."
      ],
      "affectedUnits": [
        "Unpainted, uninsulated carbon steel and low-alloy steel piping and equipment operating below 250 °F (120 °C) where moisture can contact the surface.",
        "Uninsulated carbon and low-a lloy steel equipment with deteriorated paint/coating.",
        "Equipment downwind of cooli ng towers and wet gas scrubbers.",
        "Equipment may be susceptible if cycled between ambient and higher or lower operating temperatures.",
        "Equipment shut down or idled for prolonged periods unless properly mothballed.",
        "Tanks and piping are particularly susceptible. Piping that rests on pipe supports is very prone to attack due to water entrapment between the pipe and the support.",
        "Piers and docks are very pr one to attack from the marine environment.",
        "Bimetallic connecti ons such as copper to aluminum electrical connections."
      ],
      "appearance": [
        "The attack will be general or localized, depending upon the condition of the coating, if any, and whether or not the moisture is trapped.",
        "If there is no coating, corrosion or loss in thickness can be more general and widespread.",
        "Localized coating failures w ill promote localized corrosion.",
        "Metal loss may not be visually evident, although normally a distinctive iron oxide (red rust) scale forms as shown in Figure 3-8-1."
      ],
      "prevention": [
        "Paints or coatings are normally applied to otherwise unprotected equipment to prevent atmospheric corrosion. Surface preparation and proper coating application are critical for long-term protection in corrosive environments."
      ],
      "inspection": [
        "VT includes direct/line-of-sight and indirect methods using a camera, mirror, laser scanning, and/or structured white light imaging with pit gages.",
        "UT can include techniques like straight beam or angle beam (SWUT or PAUT) to directly measure remaining wall thickness or screening techniques using EMAT or GWT.",
        "RT may include traditional (f ilm based), digital, or compute d radiography media and may incorporate techniques such as contact or profile RT as well as open system imaging.",
        "ECT may include a screening te chnique such as pulsed eddy current (PEC)."
      ],
      "relatedMechanisms": [
        "Corrosion under insulation (CUI) (3.22) and concentration cell (touch point) corrosion (3.19)."
      ]
    }
  },
  {
    "id": "3.9",
    "article": "Article 3.9",
    "title": "Boiler Water and Steam Condensate Corrosion",
    "sections": {
      "description": [
        "General corrosion and pitting in the boiler system and condensa te return system. It is primarily the result of dissolved oxygen and/or carbon dioxide, which could lead to oxygen pitting corrosion and carbonic acid corrosion, respectively. Flow accelerated corrosion (FAC) in these systems may occur either as general wall thinning corrosion or localized corrosion at high velocity, high turbulence, or change of flow direction locations."
      ],
      "affectedMaterials": [
        "Carbon steel and low-alloy steels."
      ],
      "criticalFactors": [
        "Critical factors are the concentration of dissolved gas (oxygen and/or carbon dioxide), pH, temperature, quality of the feedwater, and the specific feedwater treating system.",
        "Corrosion protection in the boiler is accomplished by laying down and continuously maintaining a layer of protective Fe3O4 (magnetite).",
        "In the case of FAC, this prot ective oxide layer is dissolved or prevented from forming. Carbon steel is the most affected. Alloying elements in low-alloy steels such as Cr, Cu, and Mo can enhance corrosion resistance. The most critical temperature for FAC is 300 °F (150 °C), and it decreases with increasing pH. Too low an oxygen concentration increases the corrosion due to the inability to form the protective oxide layer. At least 3 ppb to 7 ppb may be required to form the oxide layer.",
        "The chemical treatment for scale and deposit control must be adjusted to coordinate with the oxygen scavenger for the specific water service and BFW treating system.",
        "Oxygen pitting can occur if the deaeration and oxygen scavenging treatment are not working correctly."
      ],
      "affectedUnits": [
        "Corrosion can occur throughout the boiler water treatment sy stem, including the deaerating equipment, feedwater lines, and pumps, as well as in the steam generation system including stage heaters, economizers, and boiler tubes as well as process unit steam generators.",
        "Corrosion in the condensate return system as well as in process unit reboilers and associated piping may be due to carbon dioxide, although oxygen pitting from oxygen contamination is also possible as well as FAC if the proper conditions are present.",
        "Threaded connections are especially susceptible."
      ],
      "appearance": [
        "Corrosion from oxygen is normally a pitting type damage. It can occur anywhere in the system there is in- leakage of air or even if only very small quantities break through the oxygen scavenging treatment. Oxygen is particularly aggressive in equipment such as closed heaters and economizers where there is a rapid water temperature rise. (Figure 3-9-1)",
        "Carbon dioxide corrosion is normally smooth, but it can also cause grooving of the pipe wall. (Figure 3-9-2)",
        "Corrosion may be localized at areas where gases in the water are most concentrated, such as at the water to vapor interface level in a vertical reboiler.",
        "FAC failures are often located in areas where there is a flo w disturbance such as an orifice run, flow meter, elbow, reducer, or other types of fittings. The wall thinning occurs just downstream of these flow disturbances, D AMAGE MECHANISMS AFFECTING FIXED EQUIPMENT IN THE REFINING INDUSTRY 43 leaving behind a corroded surface free of oxide scale, sometimes with a specific flow pattern. FAC has led to rupture of piping."
      ],
      "prevention": [
        "Oxygen removal from BFW typic ally includes mechanical deaeration followed by scavenging with catalyzed sodium sulfite or hydrazine, depending on the system pressure l evel. Proper deaerator operation and accurately controlled scavenger chemical addition are important . A residual of the oxygen scavenger is carried into the steam generation system to handle any oxygen ingress beyond the deaerator.",
        "If the scale and deposit control along with the magnetite ma intenance treatment scheme do not minimize carbon dioxide corrosion in the condensate return system, an amine inhibitor treatment might be required.",
        "Boiler water needs to be blown down to control the concentra tion of solids and non-condensable gases. Steam equipment should be checked to ensure there are working non-condensable vents. It is also important that steam piping and equipment allow for blowdown of condensation (e.g. using steam traps and functional mechanical steam separation devices like coalescers).",
        "Water treatment, sampling, and analysis are the common methods used to ensure integrity and prevent boiler water and condensate corrosion. It may be necessary to modify or improve the water treatment p rogram if problems such as a ruptured boiler tube or condensate leaks occur in the boiler water or condensate systems.",
        "The pH, temperature, and oxy gen concentration are the main parameters that can affect the potential for FAC. BFW pH from 9.2 to 9.6 is often recommended. Upgrading the material to Cr-Mo steel usually solves the problem. Too low or total absence of oxygen is no longer considered the best corrosion control for BFW and condensate. Oxygenated treatments th at deliberately inject oxygen into the condensate and BFW system or the use of oxygen scavenger at reduced concentrations may be necessary to maintain oxygen levels within the desired range to mitigate FAC."
      ],
      "inspection": [
        "Monitoring the appropriate parameters can indicate whether t he treatment program is performing satisfactorily. Parameters that can be monitored through analysis include pH, alkalinity, hardness, conductivity, chlorine or residual biocide, dissolved gases (oxygen and carbo n dioxide), iron, copper, and total dissolved solids",
        "Vacuum testing can be used to check for air ingress into the condenser hotwell.",
        "UT and RT methods can be used to monitor for pipe wall thinning.",
        "For boilers, there are no pra ctical online inspection methods. UT and RT can be performed on bo iler tubes and other boiler components when the system is offline."
      ],
      "relatedMechanisms": [
        "CO2 corrosion ( 3.18), corrosion fatigue ( 3.21), erosion/erosion-corrosion (3.27), oxygenated water corrosion (3.49), and ammonia SCC of copper alloys (3.4)."
      ]
    }
  },
  {
    "id": "3.10",
    "article": "Article 3.10",
    "title": "Brine Corrosion",
    "sections": {
      "description": [
        "Widespread or localized pitting occurring on the surface of equipment exposed to aqueous solutions of dissolved salts, typically a chlor ide or other halide salt. This mechanism is often present with other mechanisms such as oxygen corrosion, galvanic corrosion, and microbiologically influenced corrosion (MIC).",
        "In chloride brine corrosion of stainless steels, pits are initiated where chlorides break down the passive layer. Once the pit is initiated, chlorides migrate within the pit, hydrolyze to an acidic species, decrease the pH in the pit, and further accelerate corrosion by this autocatalytic process. A similar process occurs in crevices. Additionally, other anions like nitrates and sulfates hydrolyze within pits and crevices to drive the pH down, but these are less mobile than chlorides so their effect is less significant."
      ],
      "affectedMaterials": [
        "Carbon steel, alloy steel, or stainless steel, with carbon s teel being the most common material exposed to brine solutions. Aluminum alloys are also susceptible to brine corrosion. Ni-Cr-Mo alloys have improved resistance to brine corrosion.",
        "Copper alloys are generally more resistant to pitting in brine solutions than stainless steel and carbon steel, but the tenacity of the protective film is affected by other contaminants in the stream, including sulfides and ammonia.",
        "Resistance of specific alloys is complicated by other concurrent damage mechanisms. For example, oxygen corrosion or under deposit corrosion can be active, with the br ine solution chemistry contributing to these mechanisms.",
        "Fiber reinforced plastic (FRP) piping is immune to this damage mechanism."
      ],
      "criticalFactors": [
        "Concentration of dissolved sa lt, oxygen concentration, pH, velocity, and temperature are the critical factors.",
        "Corrosion rates increase with increasing temperature.",
        "Corrosion rates increase wi th increasing oxygen content.",
        "Corrosion rates typically increase with decreasing pH, the c orrosion becoming more aggressive in more acidic solutions. Decreasing pH also increases pitting and crevice corrosion rates of stainless steels due to the passive layer being less stable at lower pH.",
        "Corrosion rates increase with increasing salt content. For stainless steels and related alloys, increasing concentration of halides reduces the critical pitting temperature and critical crevice corrosion temperature for a given alloy.",
        "The type of salt species present will affect the corrosion r ate. Chlorides are the most common cause of corrosion in brine solutions, but other halides, e.g., bromides can also cause corrosion. Chlorides, sulfates, and nitrates contribute to oxygen corrosion of carbon steel by migrating into oxygen corrosion pits, hydrolyzing to form acidic ions, and decreasing the pH under a tubercle.",
        "High velocity can contribute to erosion-corrosion, especially if particulates are present. However, stagnant conditions can also exacerbate corrosion by allowing accumulation of deposits. Copper-alloys and carbon steel tend to be more susceptible to erosion-corrosion than stainless steel.",
        "The chloride pitting and crevice corrosion resistance of sta inless steels and higher alloy Fe-Ni-Cr alloys is quantified by the Pitting Resistance Equivalent Number (PREN). PREN = %Cr + 3.3 x (%Mo + 0.5 x %W) + 16 x %N Generally, a PREN of 40 or higher is considered necessary to r esist corrosion in aerated seawater in ambient conditions. In stainless steels, an increase in molybd enum content improves resistance to chloride pitting and crevice corrosion in brine solutions, as c an be seen by the increase in PREN. Nitrogen additions are also very potent in increasing resistance. Chloride pitting penetration rates can be worse in stainless steels with a low PREN than in carbon steel due to the cathodic potential provided by the passive layer around the pit in driving the pitting corrosion process as well as the nature of the autocatalytic acid chloride hydrolysis mechanism of chloride pitting in stainless steel.",
        "The presence of free chlorine above approximately 0.5 ppm (e .g. biocide treatment in seawater systems) increases seawater corrosion rates of carbon steel and stainles s steel, in both stagnant and flowing conditions.",
        "The presence of sulfur-containing compounds can reduce the corrosion resistance of copper-based alloys by changing the passivity of the protective surface film.",
        "The presence of hydrogen sulfide can accelerate attack. H2S ionizes in the brine solution to form an acid that reacts with steel to form loose, porous, non-protective iron sulfide deposits on the pipe surface.",
        "The use of free-machining st ainless steel can initiate pitting more rapidly."
      ],
      "affectedUnits": [
        "Crude distillation unit desal ters and desalter effluent systems.",
        "Effluent water treatment systems. High corrosion rates are commonly observed in transfer lines between ponds, outlet piping of brine separators, and piping in intermittent service. (Figures 3-10-1 and 3-10-2)",
        "Salt driers for water removal from final product.",
        "Seawater systems (e.g. firewater).",
        "Water softener regeneration systems."
      ],
      "appearance": [
        "Carbon Steel - Heavy scaling and possible tubercles since the mechanism is typically a result of chlorides or other anions accelerating oxygen pitting. Removal of the scale reveals under-deposit type corrosion and large, wide pits, with corrosion rates observed up to 60 mpy. Where sulfate reducing bacteria (SRB) are present, severe pitting/channeling can occur along the top or bottom of the pipe. Preferential corrosion in wel ds and heat affected zones sometimes occurs in carbon steel.",
        "Stainless Steel - Sharp, deep, isolated pits are typical of chloride pitting and crevice corrosion of stainless steel. Chloride SCC is also possible, depending on the temperature. (See 3.17.)"
      ],
      "prevention": [
        "Sources of dissolved oxygen should be identified and eliminated. A deaerated water source should be used for desalter wash water make-up. Accidental aeration can be corrected through improved design or water treatments such as vacuum deaeration or chemical scavenging. An effective scavenger in brine systems is sodium metabisulfite. Water is oxygenated during movement in a nd out of ponds, especially where it freefalls. O2 content should be checked downstream of the brine separator and discharge of pumps. D AMAGE MECHANISMS AFFECTING FIXED EQUIPMENT IN THE REFINING INDUSTRY 47",
        "Heat exchangers should be operat ed to prevent vaporization or precipitation of deposits.",
        "Low residual chlorine levels should be maintained when treating for prevention of MIC (< 0.5 ppm for carbon steel, 0.7-5 ppm for super dupl ex systems depending on temperature, and < 5 ppm for Cu-Ni). Bacteria which can contribute to microbiologically influenced corrosion should be monitored. (See 3.45.) Typical locations to monitor for SRB are inlets and outlets to fresh water rivers, canals, or ponds.",
        "Upgrading to a more corrosion resistant alloy such as a Ni-C r-Mo alloy or to a non-metallic such as FRP or polyvinyl chloride (PVC) can help mitigate corrosion. FRP is immune and has been the modern material of choice. However, there are limitations on operating pressures and temperatures that can impact the ability to meet design and cost constraints.",
        "Internal coatings can provide some protection to carbon steel for this type of service. Epoxy phenolic and coal tar epoxy coatings have been used as well as polypropylene-lined pipe. However, care must be taken to avoid galvanic coupling with more noble materials. (See 3.31.) Also, the coating integrity must be well maintained to prevent creating an aeration cell next to voids."
      ],
      "inspection": [
        "UT, including UT scanning, can be used for external, opposit e side thickness measurements. RT can also be used where pipe dimensions allow.",
        "GWT can be used for screening long pipe runs to identify areas for local follow-up measurements, but it may not detect isolated pitting.",
        "Corrosion coupons or electric resistance probes can assist in determining short & long-term corrosion rates. The coupons also provide a visual indication of the damage mode present in the system.",
        "Dissolved O2 content should be monitored.",
        "Permanently-mounted thickness monitoring sensors can be used."
      ],
      "relatedMechanisms": [
        "Microbiologically influenced corrosion ( 3.45), erosion/erosion-corrosion (See 3.27), chloride stress corrosion cracking (See 3.17), cooling water corrosion (3.20), galvanic corrosion (3.31), concentration cell corrosion (3.19), and oxygenated water corrosion (3.49)."
      ]
    }
  },
  {
    "id": "3.11",
    "article": "Article 3.11",
    "title": "Brittle Fracture",
    "sections": {
      "description": [
        "Brittle fracture is the sudden rapid fracture under stress (residual or applied) where the material exhibits little or no evidence of ductility or plastic deformation. Although rare in refining operations, in-service brittle fracture of a pressure vessel or other pressurized equipment can have serious consequences."
      ],
      "affectedMaterials": [
        "Carbon steels and low-alloy steels are of prime concern, partic ularly older steels. 400 series SS are also susceptible even if not embrittled. In addition, materials susceptible to an embrittling mechanism such as sigma phase embrittlement ( 3.56), 885 °F (475 °C) embrittlement ( 3.1), temper embrittlement ( 3.63), strain-aging embrittlement (3.60), or titanium hydriding (3.66) pose a risk for brittle fracture if they are sufficiently embrittled."
      ],
      "criticalFactors": [
        "Brittle fracture can occur in a potentially susceptible piece of equipment containing a flaw or other significant stress concentrator. Three primary factors are: the material's fracture toughness (resistance to crack-like flaws) as indicated in a Charpy impact test or other fracture mechanics test; the size, shape, and stress conc entration effect of the flaw; and the amount of residual and app lied stresses on the flaw.",
        "Susceptibility of a material to brittle fracture may be increased by the presence of embrittling phases.",
        "Steel cleanliness (level of S, P, and other impurity element s) and grain size have a significant influence on toughness and resistance to brittle fracture. In addition, higher-strength, micro-alloyed steels can experience secondary hardening in certain temperature ranges due to the precipitation of embrittling phases that reduce the fracture toughness of the steel. Micro-alloying elements like V, Cb (Nb), B, and Ti in certain ranges as well as S, P, and Mn above their residual limits can cause low toughness.",
        "The heat treatment condition o f the material can affect its fracture toughness.",
        "Thicker material sections have an inherently lower resistance to brittle fracture due to the nature of the stress state within a thick section of metal. Thick sections are under higher constraint (i.e. they are constrained from deforming), which increases triaxial stresses at the crack tip and promotes brittle, rather than ductile, fracture.",
        "In most cases, in materials that exhibit a ductile-to-brittle transition, brittle fracture occurs only at temperatures below the Charpy impact transition temperature (also called the ductile-to-brittle transition temperature), the temperature at and below which the toughness of the material drops off sharply."
      ],
      "affectedUnits": [
        "Equipment manufactured to the ASME Boiler and Pressure Vessel Code (BPVC) Section VIII, Division 1, prior to the December 1987 Addenda, had no Code-required restrictions on notch toughness for vessels operating at cold temperatures. However, this does not mean that all vessels fabricated prior to this date will be subject to brittle fracture. Many designers, purchasers, and users specified supplemental impact tests on equipment that was intended to be in cold service. Equipment made to the same code after this date were subject to the requirements of UCS 66 (impact exemption curves), which address impact toughness requirements at low temperatures.",
        "Most processes run at elevated temperature, so the main conc ern is for brittle fracture during start-up, shutdown, or hydrotest/tightness testing. Thick wall equipment in particular in any unit should be evaluated.",
        "Brittle fracture resulting from an autorefrigeration event s hould be considered in units processing light hydrocarbons such as methane (CH 4), ethane/ethylene, propane/propylene, or butane. This includes alkylation units, olefin units, and polymer plants (polyethylen e and polypropylene). Storage bullets and spheres for light hydrocarbons may also be susceptible.",
        "Brittle fracture can occur during ambient temperature hydrot esting due to high stresses and low toughness at the testing temperature."
      ],
      "appearance": [
        "Cracks will typically be straight, non-branching, and largel y devoid of any associated plastic deformation, although fine shear lips may be found along the free edge of the fracture, or localized necking around the crack may occur. (Figure 3-11-1 to Figure 3-11-5)",
        "The fracture surface, if undamaged after the initial fracture, will exhibit visible \"chevron markings\" that point back to the crack origin point. These markings can be helpful i n locating the initiating cause of the brittle fracture. (Figure 3-11-6)",
        "Microscopically, the fracture surface will be composed largely of cleavage, with limited intergranular cracking and very little microvoid coalescence."
      ],
      "prevention": [
        "For most new equipment, brittle fracture is prevented by usi ng materials compliant with UCS 66 in Section VIII of the ASME BPVC. In some cases, equipment will need to be specifically designed for low-temperature operation including upset and autorefrigeration events or will have additional requirements to account for a large wall thickness. Materials with controlled chemical composition, special heat treatment, and/or impact test verification may be required. Using fully killed, fine grain steel with austenite grain size finer than 6 (McQuaid Ehn Method) will achieve the desired toughness in many situations.",
        "For existing equipment, the combination of stress, material toughness, and existing or potential flaw size govern the probability of a brittle fracture event. In cases where there is a concern for the possibility of a brittle fracture occurring, an engineering evaluation can be performed in accordance with API 579-1/ASME FFS-1, Section 3, Level 1 or 2.",
        "Preventing and minimizing t he possibility of a brittle fracture in existing equipment rely upon controlling the operating conditions (pressure, temperature), minimizing pressure at ambient temperatures during start- up and shutdown, not hydrotesting at too low a temperature, and periodic inspection at high-stress locations, as applicable to the specific situation. A pressure vessel can also be re-rated to a lower maximum allowable working pressure (MAWP) and resulting new, hi gher minimum design metal temperature (MDMT), per the requirements of the National Board Inspection Code, ASME BPVC Section VIII, Division 1, or other jurisdictional requirements or codes.",
        "Where brittle fracture is deemed a concern, some reduction in the likelihood of a brittle fracture may be achieved by following API 579-1/ASME FFS-1.",
        "In some cases, selecting or changing to a material with good low-temperature toughness, e.g. an appropriate low-temperature ASTM/ASME grade of steel (often containing a few percent of nickel) or an austenitic (300 series) stainless steel, will be necessary to achieve the desired low-temperature fracture toughness."
      ],
      "inspection": [
        "Routine inspection is not normally used to detect or mitigat e brittle fracture, but awareness of susceptible equipment can help prevent future damage. D AMAGE MECHANISMS AFFECTING FIXED EQUIPMENT IN THE REFINING INDUSTRY 51",
        "Susceptible vessels can be inspected for pre-existing crack-like fabrication flaws, as well as for cracking from relevant in-service cracking mechanisms using magnetic particle testing (MT), PT, and/or UT, as applicable."
      ],
      "relatedMechanisms": [
        "Temper embrittlement ( 3.63), strain age embrittlement ( 3.60), 885 °F (475 °C) embrittlement ( 3.1), titanium hydriding (3.66), and sigma embrittlement (3.56)."
      ]
    }
  },
  {
    "id": "3.12",
    "article": "Article 3.12",
    "title": "Carbonate Stress Corrosion Cracking",
    "sections": {
      "description": [
        "Carbonate SCC, more correctly alkaline carbonate SCC (ACSCC), but often referred to as carbonate cracking, occurs in process units containing a free water phase with carbonate ions and where some amount of H2S is invariably also present.",
        "A related type of damage occurs in other environments, causi ng external cracking of buried pipelines and cracking of piping and equipment handling aqueous carbonate solutions (e.g. potassium carbonate) used for CO2 removal in hydrogen manufacturing (steam-methane reforming) units. However, these situations are outside the scope of this discussion."
      ],
      "affectedMaterials": [
        "Carbon steel and low-alloy steels with welds or cold-worked areas."
      ],
      "criticalFactors": [
        "The weld or cold-worked area must have tensile residual stre ss and must be in contact with a liquid water phase. The water chemistry is a critical factor affecting the likelihood of carbonate SCC. Cracking is thought to occur when protective surface films (e.g. iron carbonate, iron sulfide, or iron oxides) break down and cannot re-form.",
        "Carbonate cracking can occur at relatively low levels of residual stress, but it usually occurs at welds or cold- worked areas that have not been stress relieved.",
        "Crack growth can be sporad ic, but rapid, depending on subtle changes in the process.",
