Repository: libinvarghese16/API-CalcX

# API Calc Pro Platform

Local-first development workspace for the new API Calc Pro mobile application.

## Current milestone

- Isolated from the existing production web application
- Modern React and TypeScript mobile UI preview
- API 510, API 570, API 653, and API 571 product navigation
- API 570 mobile scope limited to four individual workspaces; the bulk Piping calculation table and Tube calculation table are explicitly excluded
- Individual API 570 Piping workspace connected to the `api570.piping` typed engine with protected-source Metric parity, equivalent U.S. input coverage, mixed-unit entry, code-route guards and visible result tracing

File: apps/mobile/public/data/api571-damage-mechanisms.json (part 3 of 13)
[
        "Additional details of water chemistry affecting susceptibility in FCC units are outlined below. More detailed information can be found in Reference 5. pH-The pH of the SW is a critical factor. Based on industry ex perience, ACSCC does not occur below pH 7. Susceptibility exists in the pH 7.5 to 11 range; however, most failures have occurred in the pH range of 8 to 10. Likelihood increases with increasing pH. H 2S-While cracking occurs alkaline (containing NH 3) water, H 2S is also present in these systems. Destruction of a protective iron sulfide film is thought to be the precursor to carbonate cracking in FCC SWs; however, no threshold level of H2S affecting carbonate SCC has been established. Ammonia-NH 3 in the SW, which increases the pH, is usually higher in streams where ACSCC has been observed than in cases with no ACSCC. Streams with higher NH3 and lower H2S will have a higher pH, which increases the percentage of total carbonate present as carbonate ion and thereby increases the likelihood of ACSCC. Carbonate Ion Concentration-Cracking occurs above a certain th reshold concentration of carbonate ions. It has been suggested that levels above 100 ppmw can cause ACSCC, depending on the pH of the system. However, specific thresholds are difficult to define, largely because of the difficulty of sampling and analyzing SW streams for carbonate ions along with the lack of available data. Sulfide-to-Carbonate Ratio-Low ratios of S 2- to CO32- weaken the protective sulfide scale on steel and increase the likelihood of cracking. Cyanides-Cracking can occur with or without the presence of cyanides. Polysulfides-There is no evidence to suggest that ammonium pol ysulfide injection increases or decreases the potential for ACSCC.",
        "FCC unit feed quality and unit operation appear to have an effect on cracking susceptibility. Feed Nitrogen-The total nitrogen in FCC unit feed is usually h igher in cases where ACSCC has been observed than in cases with no ACSCC. Nitrogen compounds tend to increase SW pH. Feed Sulfur-In general, cracking is associated with low-sulfur FCC unit feeds as opposed to high-sulfur feeds. Susceptibility to cracking appears to be much more likely with hydrotreated feed. S-to-N Ratio-Most cases of ACSCC have been associated with a l owering of the S/N ratio in the FCC unit feed to less than 5. Full Burn vs Partial Burn-Full burn increases the regenerator O2 level, which increases the amount of CO2 produced and carried back into the reactor. This can directionally increase the tendency for cracking but may be offset by pH depression from increased CO/CO2 content. Distillate vs Naphtha Optimization-Increasing distillate production from the FCC tends to favor reduced riser temperatures and increased catalyst circulation rates, both of which can increase the flue gas slip back to the reactor and thus the carbonate ion content of the SW streams."
      ],
      "affectedUnits": [
        "Carbonate cracking has been most prevalent in FCC unit main fractionator overhead condensing and reflux systems, downstream wet gas compression systems, and the SW systems emanating from these areas. Both piping and vessels are affected. See Figure 3-12-1 and Figure 3-12-2 for typical locations where cracking has occurred.",
        "Carbonate SCC has also been obser ved in the regenerator (cold wall) shell.",
        "Carbonate cracking has been observed in pumparound-type SWS units, in the top pumparound and in the ammonia acid gas knockout sections. It has also occurred in highly cold worked pumparound cooler tube u- bends on the OD (process side).",
        "Carbonate cracking has also occurred in the floor of a tank storing SW from an FCC unit and in a mercaptan oxidation prewash vessel.",
        "Field welds may have higher potential for cracking if high restraint is introduced when making the joint fit-up."
      ],
      "appearance": [
        "Carbonate cracks are surface breaking and typically propagate parallel to the weld in the HAZ or adjacent base metal within 2 in. (50 mm) of the weld. At least two cases have occurred more than 3 in. (80 mm) away in highly cold worked fittings including an elbow and reducer.",
        "Cracking can also occu r in the weld deposit.",
        "The pattern of cracking observed on the steel surface is som etimes described as a spider web of small cracks, which often initiate at or interconnect with weld-related flaws that serve as stress risers.",
        "Carbonate cracks are usually found further away from the toe of the weld than cracks resulting from SSC or SOHIC [see (3.67)] and may show up as multiple cracks parallel to a weld. (Figure 3-12-3 and Figure 3-12-4) The appearance of multiple parallel cracks may be related to the low stress required to continue propagating cracks in a loosely adherent scale.",
        "Carbonate cracks are predominantly intergranular and typically appear as a network of very fine, oxide-filled cracks similar in appearance to caustic SCC and amine SCC. (See Figure 3-12-5 to Figure 3-12-12.) D AMAGE MECHANISMS AFFECTING FIXED EQUIPMENT IN THE REFINING INDUSTRY 57"
      ],
      "prevention": [
        "Application of a post-fabrication stress-relieving heat treatment of 1200 °F to 1225 °F (650 °C to 665 °C) in accordance with WRC 452 and WRC 552 (References 8 and 9) is a method of preventing ACSCC. Heat treatment requirements apply to construction and repair welds as well as internal and external attachment welds. PWHT of highly restrained welds made in the field may still have substantial residual stress remaining after PWHT. (Reference 8)",
        "Cracking can be eliminated through the use of effective barr ier coatings, solid or clad 300 series SS, Alloy 400, or other corrosion-resistant alloys in lieu of carbon steel."
      ],
      "inspection": [
        "Monitoring the pH of SWs is the most practical and cost-effective method to locate areas where there is a potential for carbonate cracking to occur. Periodic monitoring of pH and CO32- levels should be undertaken to determine the potential for cracking, with concern raised at pH 8 or higher. Sampling and analysis procedures should be verified before their use on highly buffered SW streams.",
        "Although cracks may be seen vi sually, crack detection is best performed with WFMT or ACFM techniques. Surface preparation by grit blasting, high-pressure water blasting, flapper wheel abrasive grinding, or other methods is usually required for WFMT.",
        "PT usually cannot find tight or scale-filled cracks and is not recommended.",
        "Angle beam UT (SWUT or PAUT) and ECT are effective techniques for crack detection and sizing.",
        "Electrical resistance type instruments that measure crack depth are not effective because the cracks typically contain magnetic iron oxide.",
        "This cracking is not susceptib le to extension by grinding. Grinding out the cracks is a viable method of crack depth determination.",
        "AET can be used for locating cracks and monitoring crack growth."
      ],
      "relatedMechanisms": [
        "Amine cracking (3.3) and caustic SCC (3.15)."
      ]
    }
  },
  {
    "id": "3.13",
    "article": "Article 3.13",
    "title": "Carburization",
    "sections": {
      "description": [
        "Carbon is absorbed into a material at elevated temperature whil e in contact with a carbonaceous material or carburizing environment. Carburized steel is brittle and may spall or crack. Carburization can reduce (or eliminate) the remaining sound metal wall thickness and may also reduce the corrosion resistance of stainless steel."
      ],
      "affectedMaterials": [
        "Carbon steel and low-alloy steels, 300 series SS and 400 series SS, cast stainless steels, nickel base alloys with significant iron content (e.g. Alloys 600 and 800), and HK/HP alloys."
      ],
      "criticalFactors": [
        "Three conditions must be satisfied: exposure to a carburizing environment or carbonaceous material; temperature high enough to allow diffusion of carbon into the metal [typically above 1100 °F (595 °C)]; susceptible material.",
        "Conditions favoring carburization include a high gas phase carbon activity (hydrocarbons, coke, gases rich in CO, CO2, CH4, ethane) and low oxygen potential (minimal O2 or steam).",
        "Initially, carbon diffuses into the component at a high rate and then tapers off as the depth of carburization increases.",
        "In carbon steels and low-alloy steels, carbon reacts to form a hard, brittle structure at the surface that may crack or spall upon cooling.",
        "300 series SS are more resistant than carbon steel and low-alloy steels due to their higher chromium and nickel content.",
        "Carburization of 300 series SS can result in a reduction of chromium levels available to provide corrosion protection. This has caused accelerated sulfidation of 300 series SS in coker furnaces.",
        "Carburization can result in the loss of high-temperature creep ductility, loss of ambient temperature mechanical properties (specifically toughness/ductility), loss of weldability, and reduced corrosion resistance."
      ],
      "affectedUnits": [
        "Fired heater tubes are the most common type of equipment susceptible to carburization in the environments mentioned earlier.",
        "Coke deposits are a source of carbon that may promote carbur ization, particularly during steam/air decoke cycles where temperatures exceed the normal operating temperatures, accelerating the carburization.",
        "Carburization is sometimes found in heater tubes in catalyti c reformers and coker units or other heaters where coke can form.",
        "Carburization is also encountered in ethylene pyrolysis and steam reformer furnaces."
      ],
      "appearance": [
        "The depth of carburization c an be confirmed by metallography. (Figure 3-13-1 and Figure 3-13-2)",
        "Carburization can be confirmed by substantial increases in hardness and loss in ductility.",
        "In a more advanced stage, there may be a volumetric increase in the affected component. In this situation, carbides that form can cause the surrounding metal to \"crumble\" due to the increase in volume. This has been termed \"catastrophic carburization\" and has resulted in significant metal loss over an extended period of time.",
        "Severe cases may also result in bulges, heavy scale, thin-line brittle cracking, and/or \"thick-lip\" tube failures. Cracking can also have a \"crow's feet\" appearance.",
        "A change (increase) in the level of ferromagnetism can occur in some alloys.",
        "Carburization results in the formation of metal carbides dep leting the surrounding matrix of the carbide- forming element."
      ],
      "prevention": [
        "Select alloys with adequate res istance to carburization. This typically includes alloys that form stable oxides on the surface. This benefit is commonly achieved using an alumina-forming coating commonly referred to as alonizing.",
        "Reduce the carbon activity of the process environment.",
        "Add low levels of a reactive sulfur compound to the process stream to prevent the absorption of carbon on the surface of the metal. Typically, sulfur levels less than 10 ppm are needed to prevent carburization."
      ],
      "inspection": [
        "VT is ineffective in detecting carburization. A-scan UT is ineffective at determining carburized thickness.",
        "Carburization can be determined accurately by destructive sa mpling, i.e. sampling for chemical and/or physical testing.",
        "Inspection for carburization in the initial stages of attack is difficult. If the process-side surfaces are accessible, hardness testing and field metallography (replication) can be used. Destructive sampling and electromagnetic based techniques (eddy current) have also been used. In situ metallography (replication) is rarely used alone for evaluation of carburization and is best used in combination with other NDE techniques. Hardness testing carries the same caution as hammer testing fo r heavily carburized tubes, as it may create a brittle fracture initiation site.",
        "Carburization causes the normally nonmagnetic wrought and cast heat-resistant alloys to become magnetic. The resulting magnetic permeability provides a methodology for monitoring the extent of carburization damage. Inspection techniques based on determining increased le vels of ferromagnetism (magnetic permeability) are also useful for alloys that are paramagnetic when initially installed (austenitic alloys).",
        "Measurement devices range from simple hand-held magnets to a dvanced multi-frequency eddy current instruments. However, surface oxides may interfere with the results.",
        "Some instruments and field services can relate the degree of magnetism to the depth of carburization. Most of the instruments are proprietary, and the field services are limited.",
        "In the advanced stages of car burization where cracking has i nitiated, RT, UT, and some magnetic techniques, which can be combined for effectiveness, may be used. D AMAGE MECHANISMS AFFECTING FIXED EQUIPMENT IN THE REFINING INDUSTRY 67",
        "Specialized time of flight d iffraction (TOFD) has been used to determine the case depth of carburization but requires trained technicians for application and interpretation.",
        "Cast austenitic stainless steel tubes and Cr-Mo ferritic alloy tubes in fired heater/boiler service should not be hammer tested when tubes are heavily carburized."
      ],
      "relatedMechanisms": [
        "Metal dusting (3.44)."
      ]
    }
  },
  {
    "id": "3.14",
    "article": "Article 3.14",
    "title": "Caustic Corrosion",
    "sections": {
      "description": [
        "Localized corrosion due to the concentration of caustic (alkali ne) solutions such as NaOH and KOH, and/or corrosive salts from those solutions, that usually occurs under evaporative or high heat transfer conditions (commonly called caustic gouging). Also, corrosion resulting in general thinning can occur at elevated temperatures, depending on alkali or caustic solution strength."
      ],
      "affectedMaterials": [
        "Primarily carbon steel, low-alloy steels, and 400 series SS. Carbon steel is the material most commonly used in situations where caustic corrosion is a concern. 300 series SS is generally resistant to caustic corrosion until passivity is damaged, which can occur in the approximate temper ature range of 160 °F to 210 °F (70 °C to 100 °C), depending on the concentration. 300 series SS can also be susceptible to caustic SCC at these elevated temperatures. (See 3.15.)"
      ],
      "criticalFactors": [
        "Caustic (NaOH or KOH) must b e present. The following are sources of caustic. Caustic is commonly added to treat BFW and may also enter inad vertently during regeneration of demineralizers. Caustic is sometimes added to p rocess streams for acid neutralization or as a reactant to remove sulfur or chlorides. Alkaline solutions or salts may also enter process streams through leaks in condensers or other process equipment. Concentrated caustic is handled in the storage and feed equipment used for feeding caustic into BFW or process streams.",
        "In high-solution-strength caustic, temperatures above about 170 °F (75 °C), with the temperature limit depending on the caustic concentration, will cause general corrosion of carbon steel. (See Figure 3-15-1 in 3.15 on caustic SCC.)",
        "For localized caustic gouging to occur, a concentrating mechanism must exist to build up the caustic strength or salt concentration. Caustic can become concentrated by departure from nucleate boiling (DNB), evaporation, and deposition of salts. Higher temperatures help produce a concentrating mechanism, thereby increasing the corrosivity of the solution while also generally increasing the corrosion rate.",
        "Some contaminants, such as chlorides and hypochlorites, are known to increase the corrosivity of caustic solutions.",
        "Heat tracing may sometimes contribute to this problem."
      ],
      "affectedUnits": [
        "Localized caustic corrosion (caustic gouging) is most often associated with boilers and steam-generating equipment including heat exchangers. This also applies to steam-generating equipment in H 2 manufacturing units and steam generators within other process units.",
        "Similar concentrating effects of caustic can occur where caustic is added to crude unit feed. Accelerated localized corrosion can occur in preheat exchangers, furnace tubes, and transfer lines, if the caustic is not effectively mixed in the oil stream.",
        "Units that use caustic for removing sulfur compounds from process streams can also be subject to caustic corrosion.",
        "Heat-traced tanks used for caustic storage and caustic feed equipment near the process injection location can suffer caustic corrosion if temperatures get too high."
      ],
      "appearance": [
        "Caustic gouging is typically c haracterized by localized metal loss that may appear as grooves in a boiler tube or locally thinned areas under insulating deposits. (Figure 3-14-1 and Figure 3-14-2)",
        "Deposits may fill corroded depressions and mask damage below . Probing suspect areas with a sharp instrument may be required.",
        "Localized gouging may result along a waterline where corrosi ves concentrate. In vertical tubes, this may appear as a circumferential groove.",
        "In horizontal or sloped tubes, grooving may appear at the to p of the tube or as longitudinal grooves on opposite sides of the tube.",
        "Corrosion of carbon steel in high-concentration caustic at elevated temperatures will be generalized but likely confined to the location of the high temperature, e.g. next to heat tracing."
      ],
      "prevention": [
        "In steam-generating equipment, caustic corrosion is best prevented through proper design. Damage can be minimized by reducing the amount of free caustic, by ensuring adequate water flooding and water flow, by ensuring proper burner management to minimize hot spots on heater tubes, and by minimizing the ingress of alkaline producing salts into condensers.",
        "In process equipment, caustic injection facilities should be designed to allow proper mixing and adequate dilution of caustic in order to avoid the concentration of caustic on hot metal surfaces.",
        "Carbon steel (and stainless st eels) have serious corrosion p roblems in high-strength caustic solutions at elevated temperatures. Alloy 400 and some other nickel-based alloys exhibit much lower corrosion rates."
      ],
      "inspection": [
        "General Corrosion-UT using a straight beam or UT scanning or other similar techniques can measure general loss.",
        "Localized Corrosion-Manual UT, including UT scanning, or AUT can be used. Angle beam (SWUT or PAUT) or TOFD may be necessary to determine the extent of localized corrosion. RT has also been used within the limits of the technique.",
        "Permanently mounted thickness monitoring sensors can be used.",
        "Heat or steam tracing can cause localized corrosion at the p oint of contact due to locally high temperatures or improper installation. This is an area to focus on for inspection.",
        "Caustic injection sites should be examined and monitored as discussed in API 570 and API 574.",
        "When internal access is not available (e.g. steam equipment, tubing, small-diameter equipment, or equipment with ports), VT may be performed using a boroscope. D AMAGE MECHANISMS AFFECTING FIXED EQUIPMENT IN THE REFINING INDUSTRY 71"
      ],
      "relatedMechanisms": [
        "Caustic SCC (3.15). Caustic gouging has also been referred to as ductile gouging."
      ]
    }
  },
  {
    "id": "3.15",
    "article": "Article 3.15",
    "title": "Caustic Stress Corrosion Cracking",
    "sections": {
      "description": [
        "Caustic SCC is characterized by surface-initiated cracks that occur in piping and equipment exposed to caustic (alkaline hydroxide solutions) at elevated temperature, primarily adjacent to non-PWHT'd welds. It is a form of ASCC. The temperature above which caustic SCC occurs depends on the concentration of the caustic solution."
      ],
      "affectedMaterials": [
        "Carbon steel, low-alloy steels, and 300 series SS are susceptible. Duplex stainless steels are also susceptible but have shown improved resistance compared to the 300 series SS. Nickel-based alloys are more resistant."
      ],
      "criticalFactors": [
        "Susceptibility to caustic SCC in caustic soda (NaOH) and cau stic potash (KOH) solutions is a function of caustic strength, metal temperature, and stress level.",
        "Increasing caustic concentration and increasing temperature increase the likelihood and rate of cracking. Conditions likely to result in cracking have been established through plant experience and are presented in Figure 3-15-1.",
        "Cracking can occur at low caustic levels if a concentrating mechanism is present. In such cases, caustic concentrations of 50 ppm to 100 ppm are sufficient to cause cracking.",
        "Residual stresses from welding (in non-stress-relieved welds) or from cold working (such as bending and forming) will cause cracking, and these high residual stresses are what typically lead to caustic SCC. (Figure 3-15-2 to Figure 3-15-8) Applied stresses, e.g. from pressure or mechanical loading, can also cause caustic SCC, but this is uncommon since applied stresses are normally low relative to the yield point and are lower than residual stresses from welding or forming.",
        "Thermal stress relief (PWHT) is effective in preventing caustic SCC. (Figure 3-15-1)",
        "Crack propagation rates increase dramatically with temperature, and cracks can grow through wall in a matter of hours during temperature excursions, especially in concentrated caustic or if conditions promote caustic concentration. Concentration can occur as the result of alternating wet and dry conditions, localized hot spots, or high-temperature steam out.",
        "Special care must be taken with steam tracing or heat tracing design as well as steam out of non-PWHT'd piping and equipment.",
        "Contaminants in the caustic solution, especially sulfides, r egardless of concentration, will increase the likelihood of SCC in non-PWHT'd carbon steel, including in the lower temperature area (area \"A\") in Figure 3-15-1."
      ],
      "affectedUnits": [
        "Caustic SCC can occur in non-stress-relieved piping and equipment that handles caustic, including H 2S and mercaptan removal units, as well as equipment that uses caustic for neutralization in sulfuric acid alkylation units and HF alkylation units. Caustic is sometimes injected in to the feed to the crude tower for chloride control.",
        "Failures have occurred in improperly heat-traced piping or equipment as well as heating coils and other heat transfer equipment.",
        "Caustic SCC can occur in equi pment as the result of steam cleaning after being in caustic service. D AMAGE MECHANISMS AFFECTING FIXED EQUIPMENT IN THE REFINING INDUSTRY 73",
        "Traces of caustic can become concentrated in BFW and can res ult in caustic SCC of boiler tubes that alternate between wet and dry conditions due to overfiring. It can also occur in superheaters due to steam drum carryover.",
        "Cracking can occur in boilers at rolled tube joints due to c austic concentrating between the tube and tubesheet. (Figure 3-15-4)",
        "Caustic SCC can also occur as the result of unintended carry over of caustic into equipment not designed to handle hot caustic (e.g. not stress relieved), such as steam co ndensate piping or process equipment downstream of a caustic treating section of a process unit."
      ],
      "appearance": [
        "Caustic SCC typically propagates parallel to the weld in adj acent base metal, i.e. in the zone of highest welding residual stress, but can also occur in the weld deposit or HAZ and can be transverse to the weld.",
        "The pattern of cracking observed on the steel surface is sometimes described as a spider web of small cracks that often initiate at or interconnect with weld-related flaws that serve as local stress risers.",
        "Cracks can be confirmed thr ough metallographic examination. Cracks are typically branched and predominantly intergranular. Cracking that occurs in as-welded carbon steel typically appears as a network of very fine, oxide-filled cracks.",
        "Cracking in 300 series SS is most often transgranular but ca n be intergranular even in non-sensitized material. When transgranular, it can be difficult to distinguish from Cl- SCC. Caustic SCC should exhibit a black magnetite layer on the crack surface, whereas Cl- SCC should not produce that type of oxide scale.",
        "Similarly, caustic SCC of nickel-based alloys has been observed as either intergranular ( Figure 3-15-9) or transgranular (Figure 3-15-10)."
      ],
      "prevention": [
        "Cracking can be effectively prevented by means of a stress-r elieving heat treatment (e.g. PWHT). A heat treatment at 1150 °F (620 °C) minimum with a minimum holding time of 1 hr is considered an effective stress relieving heat treatment for carbon steel. The same requirement applies to repair welds and to internal and external attachment welds. In contaminated caustic solutions, stress relief may be needed to prevent cracking of carbon steel even at low, otherwise \"safe\" temperatures (area \"A\" in Figure 3-15-1).",
        "300 series SS offer little advantage in resistance to cracking over carbon steel.",
        "Nickel-based alloys are more resistant to cracking and may be required at higher temperatures and/or caustic concentrations. However, caustic SCC of these alloys has been observed at high temperatures that promote the formation of molten caustic in the absence of free water [604 °F (318 °C), at atmospheric pressure]. This damage has sometimes been referred to as molten caustic cracking.",
        "Steam out of non-PWHT'd carbon steel piping and equipment should be avoided. Where necessary, equipment should be water washed before steaming out, and only low-pressure steam should be used for short periods of time to minimize exposure.",
        "Proper design and operation of the injection system is requi red to ensure that caustic is properly dispersed before entering the high-temperature crude preheat system.",
        "Ensure all soda ash (sodium c arbonate) solution that may have been used as a protective measure against polythionic acid stress corrosion cracking (PTA SCC) in 300 series SS equipment is drained prior to heating up as this soda ash can result in caustic SCC of 300 series SS as well as Alloy 800 and Alloy 825 as the water is boiled away."
      ],
      "inspection": [
        "WFMT, ACFM, and ECT can be effective techniques to detect these surface-breaking cracks. Proper surface preparation is necessary to ensure cracking is not masked by blending or smearing metal into the cracks. The method of surface preparation is dependent upon the specific technique.",
        "Angle beam ultrasonic techniques (SWUT and PAUT) can be effe ctive to detect and size cracks. These ultrasonic techniques can be used to periodically monitor crack growth.",
        "PT or MT can be effective. PT may not be effective for findi ng tight cracks, because the cracks are oxide filled.",
        "RT may not be effective in detecting fine, tight cracks.",
        "AET can be used for locating cracks and monitoring crack growth.",
        "Severe cracking can at t imes be identified visually."
      ],
      "relatedMechanisms": [
        "Amine SCC (3.3) and carbonate SCC (3.12) are two other similar forms of ASCC. Caustic SCC has also been called caustic embrittlement, but this is a misnomer and an obsolete term. Caustic SCC is a SCC mechanism, not an embrittlement mechanism."
      ]
    }
  },
  {
    "id": "3.16",
    "article": "Article 3.16",
    "title": "Cavitation",
    "sections": {
      "description": [
        "Cavitation is a form of wear caused by the formation and ins tantaneous collapse of innumerable tiny vapor bubbles.",
        "The collapsing bubbles exert severe localized impact forces that can result in metal loss. (Figure 3-16-1)",
        "The bubbles may contain the v apor phase of the liquid, air, or other gas entrained in the liquid medium."
      ],
      "affectedMaterials": [
        "Most common materials of construction including copper and brass, cast iron, carbon steel, low-alloy steels, 300 series SS, 400 series SS, and nickel-based alloys can be affected by cavitation, although certain materials have greater resistance than others."
      ],
      "criticalFactors": [
        "In a pump, the difference between the actual pressure or hea d of the liquid available (measured on the suction side) and the vapor pressure of that liquid is called the net positive suction head (NPSH) available. The minimum head required to prevent cavitation with a given liquid at a given flow rate is called the NPSH required. Inadequate NPSH can result in cavitation.",
        "Temperatures approaching the boiling point of the liquid are more likely to result in bubble formation than lower-temperature operation.",
        "The presence of solid or abrasive particles is not required for cavitation damage but will accelerate the damage.",
        "Cavitation taking place in a corrosive environment can be ac celerated by the corrosive effects of the environment. This is often referred to as cavitation-corrosion."
      ],
      "affectedUnits": [
        "Cavitation is most often observed in pump casings, pump impe llers (low-pressure side), and in piping downstream of orifices or control valves.",
        "Damage can also be found in restricted-flow passages or other areas where turbulent flow is subjected to rapid pressure changes within a localized region. Examples of affected equipment include heat exchanger tubes, venturis, and seals."
      ],
      "appearance": [
        "Cavitation damage generally looks like sharp-edged pitting b ut may also have a gouged appearance in rotational components. Damage is typically localized to the cavitation zone. (Figure 3-16-2 to Figure 3-16-5)",
        "Cavitating pumps or downstream of control valves may sound like pebbles are tumbling or rattling inside and are typically accompanied by higher vibrations."
      ],
      "prevention": [
        "A mechanical modification or design or operating change is usually required in order to fix a cavitation problem. Resistance to cavitation damage may not be significantly improved by a material change. However, wear-resistant alloys and ceramic coatings can help improve cavitation resistance in some situations.",
        "Cavitation is best prevented by avoiding conditions that all ow the absolute pressure to fall below the vapor pressure of the liquid. Changing the material may also help. Examples of steps that can be taken include: streamlining the flow path to reduce turbulence; decreasing fluid velocities; removing entrained air; increasing the suction pressure of pumps while reviewing the pump efficiency curve; altering the fluid properties , perhaps by adding additives; using hard surfacing or hardfacing; or using a harder and/or more co rrosion-resistant material.",
        "When attack is accelerated by the mechanical disruption of protective layers or films on the metal surface, such as a protective corrosion scale or inhibitor film, changing to a more corrosion-resistant material may be beneficial. However, changing to a higher hardness version of the same or a similar material in this situation may not improve cavitation resistance. In addition, excessively hard materials may not be suitable if they lack the toughness required to withstand the high local pressures an d impact (shear loads) of the collapsing bubbles."
      ],
      "inspection": [
        "VT of suspect areas, including use of a boroscope if direct access is not available, can often identify cavitation damage. Typically, the inspection is performed during plant shutdowns.",
        "UT, including manual UT scanning and/or AUT, can be used for measuring remaining thickness at damaged areas if the damaged area is large enough and smooth enough for UT to be effective. However, since the damage is normally highly localized, it might be difficult to pinpoint the location of the damage. It can be difficult to get accurate thickness readings on pump casings or other castings due to their inherent thickness variability combined with the fact that inside and outside surfaces may not be parallel.",
        "RT can be used to quantify t hickness loss in affected components if accessibility allows. Pitting location and depth are measured with quantitative radiographic techniques.",
        "Acoustic monitoring of turbulent areas can detect characteristic sound frequencies associated with cavitation. The technique is a qualitative method to determine damage progression.",
        "Other techniques include moni toring of fluid properties to find locations of highly turbulent flow."
      ],
      "relatedMechanisms": [
        "Erosion and erosion-corrosion (3.27)."
      ]
    }
  },
  {
    "id": "3.17",
    "article": "Article 3.17",
    "title": "Chloride Stress Corrosion Cracking",
    "sections": {
      "description": [
        "Surface initiated cracking of 300 series SS and some nickel-based alloys under the combined action of tensile stress, temperature, and an aqueous chloride environment. It is also referred to as chloride cracking."
      ],
      "affectedMaterials": [
        "All 300 series SS are highly susceptible. Welds in 300 serie s SS normally contain some ferrite, producing a duplex structure that is usually more resistant to chloride stress corrosion cracking (Cl- SCC) than the base metal.",
        "Duplex stainless steels are mo re resistant but still susceptible.",
        "Nickel-based alloys are high ly resistant but not immune."
      ],
      "criticalFactors": [
        "Chloride content, temperature, pH, tensile stress, presence of oxygen, and alloy composition are critical factors.",
        "Cl - SCC is caused by the inorganic chloride ion (Cl-) (or other inorganic halide ions such as bromide, in which case it might be named differently). Organic chlorides will not directly cause Cl - SCC, but they can, and typically do, produce ionic, inorganic chlorides by the process es of hydrolysis or thermal decomposition (pyrolysis). Therefore, organic chlorides can lead to Cl- SCC.",
        "Increasing levels of chlori de increase the likelihood of cracking. No practical lower limit for chlorides exists because of the p otential for chlorides to concentrate. For example, heat transfer conditions, as on the surface of exchanger tubes, significantly increase cracking potential. Repetitive wetting and drying situations, including alternating steam and water, can also lead to cracking. Non-condensing systems will be a particular concern, because the chlorides cannot be removed with the water phase.",
        "Increasing temperatures increase the potential for cracking, as long as the other required elements (stress and aqueous chloride solution) are present concurrently. Although there are exceptions at lower temperatures and even a mbient temperature, particularly with highly cold worked or sensitized materials, cracking usually occurs at metal temperatures above about 140 °F (60 °C), and experience has shown this to be a useful te mperature limit guideline for fixed equipment in the refining industry.",
        "The potential for cracking increases at lower pH; however, S CC usually does not occur at pH values below 2. At these lower pH values, uniform corrosion generally predominates. Cl- SCC tendency decreases toward the alkaline pH region; however, stainless steels and some nickel-based alloys (e.g. Alloy 800 and Alloy 825) can suffer caustic SCC in alkaline environments. (See 3.15.)",
        "The tensile stress may be applied or residual. The most comm on area of concern is non-stress-relieved welds. However, highly stressed or cold worked components, such as expansion bellows, are also highly susceptible to cracking.",
        "Oxygen dissolved in the water normally accelerates SCC, but it is not clear whether there is an oxygen concentration threshold below which Cl- SCC does not occur. Other oxidizers in addition to oxygen (e.g. CO and CO2) can also enhance Cl- SCC. D AMAGE MECHANISMS AFFECTING FIXED EQUIPMENT IN THE REFINING INDUSTRY 87",
        "Nickel content of the alloy has a major effect on resistance. The greatest susceptibility occurs in stainless steels with a nickel content of 8 % to 12 %. Alloys with nickel contents above 35 % are highly resistant, a nd alloys above 45 % are nearly immune in refining applications, but cracking can still occur in severe conditions. Low-nickel stainless steels, such as the duplex (ferrite-auste nite) stainless steels, have improved resistance over the 300 series SS but are not immune."
      ],
      "affectedUnits": [
        "Most non-stress-relieved 300 series SS piping and equipment in any process unit are susceptible to Cl- SCC. Even if the process side will not cause SCC, if the piping or equipment operates above 140 °F (60 °C), it is likely exposed to alternating wet and dry conditions on the outside.",
        "Chloride cracking has occurred in water-cooled condensers and on the process side of crude tower overhead condensers.",
        "Stainless steel drains in hy droprocessing units are susceptible to cracking, particularly during start-up, if not properly purged.",
        "Bellows and instrument tubing, particularly those associated with hydrogen recycle streams contaminated with chlorides, can be affected.",
        "External Cl - SCC can occur on insulated 300 series SS surfaces when insulation gets wet. The operating temperature range of most concern for external C l- SCC is 140 °F (60 °C) to 400 °F (205 °C).",
        "Chloride cracking has occurred in boiler drain lines.",
        "Highly localized Cl - SCC has occurred in exchanger tube bundles where the bulk fluid temperature inside the tubes was above the water dew point. Cold fluid entering the shell side caused shock condensation within the tubes and resultant chloride cracking on the tube side.",
        "Units processing or co-processing bio-based or renewable fee dstocks (biomass, natural fats and oils, etc.) are particularly susceptible to Cl- SCC due to high levels of organic chlorides converting to inorganic chlorides in the reactor effluent."
      ],
      "appearance": [
        "Surface-breaking cracks can occur from the process side or e xternally under insulation. (Figure 3-17-1 and Figure 3-17-2)",
        "The component usually shows no visible signs of corrosion.",
        "Characteristic stress corrosion cracks have many branches and may be visually detectable as spider web or craze cracking on the surface. (Figure 3-17-3)",
        "Metallography of cracked samples typically shows branched, transgranular cracks. (Figure 3-17-4 to Figure 3-17-6)",
        "Cracking of sensitized 300 serie s SS may be intergranular.",
        "Cl - SCC in nickel-based alloys, which can occur under severe condi tions, appears similar to Cl - SCC in stainless steel. (Figure 3-17-7)",
        "Fracture surfaces typically have a brittle appearance."
      ],
      "prevention": [
        "Materials of construction resistant to Cl- SCC should be used. Carbon steels, low-alloy steels, and 400 series SS are not susceptible to Cl- SCC.",
