Repository: libinvarghese16/API-CalcX

# API Calc Pro Platform

Local-first development workspace for the new API Calc Pro mobile application.

## Current milestone

- Isolated from the existing production web application
- Modern React and TypeScript mobile UI preview
- API 510, API 570, API 653, and API 571 product navigation
- API 570 mobile scope limited to four individual workspaces; the bulk Piping calculation table and Tube calculation table are explicitly excluded
- Individual API 570 Piping workspace connected to the `api570.piping` typed engine with protected-source Metric parity, equivalent U.S. input coverage, mixed-unit entry, code-route guards and visible result tracing

File: apps/mobile/public/data/api571-damage-mechanisms.json (part 4 of 13)
[
        "When hydrotesting, low-chloride-content water should be used, followed quickly by thorough dryout.",
        "A suitable coating should be applied to stainless steel piping and equipment prior to insulating. Shrink-wrapped PVC labels, coatings, or label adhesives with h igh levels of chlorides or other halogen ions should be avoided.",
        "Avoid designs that create stagnant regions where chlorides can deposit or concentrate.",
        "Although not a standard or common refining industry practice, a suitable high-temperature stress relief of 300 series SS after fabrication will reduce residual stresses. However, consideration should be given to the possible effects of sensitizati on that may occur, increasing su sceptibility to PTA SCC ( 3.52), possible distortion problems, and the potential for stress relaxation cracking (SRC) (3.54).",
        "Avoid exchanger designs with 300 series SS steel tubes and a high delta T between the shell and tube side where localized condensation can occur on or in the tubes.",
        "Avoid contact with high-chlo ride water run-off that can occur with the use of salts for snow and ice melting."
      ],
      "inspection": [
        "Cracking may be either process side or external (usually under insulation that has become wet or where external water can collect), and it should be understood on which side the damage is occurring in order to properly develop an inspection plan. Cl- SCC may be detected using the following methods.",
        "VT can be used to find advanced stages of cracking.",
        "PT can be used for Cl - SCC. However, extremely fine cracks may be difficult to detect with PT. Special surface preparation methods, including polishing or high-pressure water blast, may be required in some cases, especially in high-pressure services.",
        "ECT inspection methods can be used on condenser tubes as well as piping and pressure vessels.",
        "Angle beam UT (SWUT and PAUT) from the opposite wall can be used for crack detection; however, detection and characterization of the cracking will be difficult due to the craze-cracked, multi-branched appearance of Cl- SCC.",
        "RT is often not sensitive enough to detect cracks except in advanced stages where a sufficient network of cracks has developed."
      ],
      "relatedMechanisms": [
        "Caustic SCC (3.15), PTA SCC (3.52), and brine corrosion (3.10)."
      ]
    }
  },
  {
    "id": "3.18",
    "article": "Article 3.18",
    "title": "CO2 Corrosion",
    "sections": {
      "description": [
        "CO2 corrosion results when CO2 dissolves in water to form carbonic acid (H2CO3). The acid may lower the pH, and sufficient quantities may promote general corrosion and/or pitting corrosion of carbon steel."
      ],
      "affectedMaterials": [
        "Carbon steel and low-alloy steels are affected. Increasing the level of chromium in steels offers no major improvement in resistance until a minimum of 12 % Cr is reached, i.e. Type 410 SS. 300 series austenitic SS is highly resistant to CO2 corrosion."
      ],
      "criticalFactors": [
        "Liquid water must be present for CO 2 corrosion to occur. Beyond that, the partial pressure of CO 2, pH, temperature, oxygen contamination, and velocity are critical factors.",
        "Increasing partial pressures of CO 2 result in lower pH and, therefore, higher rates of corrosion.",
        "Corrosion occurs in the liqui d water phase, often at locations where CO2 condenses from the vapor phase.",
        "Increasing temperatures inc rease corrosion rate up to the point where CO2 is driven off.",
        "Oxygen can accelerate corro sion rates. Oxygen should be limited to 10 ppb to avoid accelerating corrosion",
        "High velocity and turbulence c an cause accelerated, localized corrosion."
      ],
      "affectedUnits": [
        "BFW and condensate systems in all units are affected.",
        "Effluent gas streams off the shift converters in hydrogen pl ants can be affected. Corrosion usually occurs when the effluent stream drops below the dew point at approximately 300 °F (150 °C). Corrosion rates as high as 1000 mpy have been observed.",
        "Overhead systems of regenerators in CO 2 removal plants are affected.",
        "Stripping steam is commonly used in crude towers, and so CO2 corrosion can occur in the overhead system where the dew point is reached.",
        "Locations where high velocity, impingement, or turbulence can create increased susceptibility include areas downstream of control valves, and changes in piping direction (e.g. at elbows and tees) or piping diameter (i.e. at reducers).",
        "Corrosion may occur along the bottom surface of a pipe if th ere is a separate water phase or along the top surface of a pipe if condensation in wet gas systems occurs.",
        "Locations where a cooling effect can cause condensation and resultant CO2 (carbonic acid) corrosion include where insulation is damaged, where portions of blind flanged nozzles extend beyond the insulation and thus cool below the dew point, and where pipe supports attach to piping. (Figure 3-18-1 and Figure 3-18-2)"
      ],
      "appearance": [
        "The appearance can differ depending on the unit and equipmen t in which it occurs (steam and condensate systems vs H 2 manufacturing units vs crude tower overheads vs CO2 removal plants vs oilfield production equipment). Contributing to the differences in appearance are the type of water (BFW or steam condensate vs untreated fresh water vs salt water or brine) and the other species in the water, e.g. oxygen, H2S, and other acids and salts.",
        "Localized general thinning and/or pitting corrosion normally occurs in carbon steel. (Figure 3-18-3 to Figure 3-18-5)",
        "Corrosion generally occurs or is worse in areas of turbulence and impingement. It is sometimes seen at the root of piping welds. Carbon steel may suffer deep pitt ing, grooving, or smooth \"wash out\" in areas of turbulence.",
        "Corrosion may initiate wher e water first condenses and may be most severe at water/vapor interfaces.",
        "It may appear as a number of flat -bottomed pits, sometimes called \"mesa\"-type pitting. (Figure 3-18-6)"
      ],
      "prevention": [
        "Corrosion inhibitors can reduce CO 2 corrosion in steam condensate systems. Vapor phase inhibitors may be required to protect against condensing steam.",
        "Increasing condensate pH abov e 6 can reduce corrosion in steam condensate systems.",
        "300 series SS are highly resistant to CO 2 corrosion in most applications. 400 series SS and duplex stainless steel are also resistant.",
        "Selective upgrading to stainless steel is usually required i n operating units designed to produce and/or remove CO2 (i.e. hydrogen plants and CO 2 removal units). Selecting a stainless steel to mitigate CO 2 corrosion in any operating unit needs to account for other potential damage mechanisms applicable to the specific environment.",
        "CO 2 corrosion in steam condensate systems can often be managed by correcting or improving the operating conditions and/or water treatment program.",
        "Ensure insulation and jacketing are in good condition to pre vent unexpected and undesired cooling, which could lead to condensation and resultant CO2 corrosion.",
        "Internal coatings can be effective where the design and environment permit."
      ],
      "inspection": [
        "VT, UT, and RT (preferably profile RT) can be used for gener al and local loss in thickness where water wetting is anticipated. The use of remote video probes can be effective for locations with limited or no direct line-of-sight (e.g. in boiler tubes).",
        "Preferential corrosion of w elds may require angle beam UT (SWUT or PAUT) or RT.",
        "Permanently mounted thickness monitoring sensors can be used.",
        "Monitor water analyses (pH, Fe, O 2, etc.) to determine changes in operating conditions."
      ],
      "relatedMechanisms": [
        "Boiler water condensate corrosion (3.9) and carbonate cracking (3.12)."
      ]
    }
  },
  {
    "id": "3.19",
    "article": "Article 3.19",
    "title": "Concentration Cell Corrosion",
    "sections": {
      "description": [
        "Concentration cell corrosion is not a separate corrosion mechanism but rather provides an explanation for or has an influence on a number of commonly occurring corrosion phenomena, including under-deposit corrosion, crevice corrosion, contact point corrosion (also called touch p oint corrosion), soil/air interface corrosion (see 3.57), and CUI (see 3.22)."
      ],
      "affectedMaterials": [
        "Susceptibility to concentration cell corrosion correlates to the overall aqueous corrosion resistance of the material. Carbon steel is the most susceptible and the most commonly used material in the situations where these phenomena occur in refining. Low-alloy steels and stainless ste els are also susceptible, with degree of susceptibility depending on the chemical composition of the alloy and the aggressiveness of the environment. Higher-alloy materials including high-Cr ferritic stainless steels, austenitic super stainless steels, super duplex stainless steels, and Ni-Cr-Mo alloys, as well as titanium and its alloys, have good to excellent resistance to concentration cell corrosion in refining applications."
      ],
      "criticalFactors": [
        "Concentration cell corrosion occurs in aqueous environments. It involves an occluded cell surrounded by an environment with a slightly different composition. The occluded cell is the area beneath the deposit, inside the crevice, where the pipe sits on its support, the first few inches of soil beneath the ground surface, or where pipe is contacted by wet ins ulation. In most cases, the d ifference between the environment in the occluded cell and the area around it is the oxygen concentration. Because the oxygen within the occluded cell gets depleted by the initial corrosion that occurs, the area outside the occluded cell has a higher oxygen concentration than that within the occluded cell. This differential aeration cell, or oxygen concentration cell, causes the lower-oxygen area to corrode preferentially to the higher-oxygen area. It is essentially a galvanic couple where the low-oxygen area is the anode and the higher-oxygen area is the cathode.",
        "Concentration cell corrosion can also occur in the absence of air or oxygen, such as under deposits laying at the bottom of a tower or vessel, or along the bottom of a horizontal run of piping in a refinery process unit where there is presumably no air or oxygen present during operation. In this case, if there is under-deposit corrosion, it is due to a chemical species other than oxygen, perhaps sulfur or chlorides.",
        "Crevice corrosion in 300 series SS and similar alloys is related to the chloride content of the environment as well as the pH and temperature. It is closely related to the chloride pitting phenomenon in these materials. In addition to a contribution from the differential aeration cell created between the area within the crevice and the area outside it, the pH within the crevice decreases as the corrosion proceeds, by a process called metal ion hydrolysis, thereby further accelerating the corrosion rate. Resistance to chloride crevice corrosion (and chloride pitting) of stainless steels is related to the amount of Cr and Mo, as well as certain other chemical additions, in the alloy. It is typically represented by the PREN, which quantifies the material's expected resistance based on chemical composition. [See Brine Corrosion (3.10) for further discussion of PREN.]",
        "In order for concentration cell corrosion to occur, a potent ially corrosive aqueous environment must exist. The presence of a concentration cell generally accelerates the corrosion that would otherwise occur at a slower rate without the concentration cell, in the same way that a galvanic couple accelerates the corrosion on the more anodic material when placed in a potentially corrosion-causing environment but does not create a new corrosion mechanism by itself. The corrosion rate under the deposit or within the crevice occurs at an accelerated rate compared to the corrosion occurring outside the deposit or crevice. The corrosion at the contact point where the pipe sits on its support is accelerated compared to the atmospheric (and water) corrosion occurring on the rest of the pipe. The soil corrosion at the soil/air interface is accelerated by the oxygen differential between the first few inches of soil and the air above it. If there is no corrosive environment within and surrounding the occluded cell, e.g. in clean, water-free hydrocarbon, there will not be corrosion beneath any deposits, either (assuming no MIC). Similarly, even corrosive salt deposits such as ammonium D AMAGE MECHANISMS AFFECTING FIXED EQUIPMENT IN THE REFINING INDUSTRY 99 chloride will not cause corrosi on until they become water-wet a nd thereby create an acidic, corrosive environment beneath the deposit."
      ],
      "affectedUnits": [
        "All process and utility piping and equipment in a refinery i s potentially susceptible to concentration cell corrosion, either on the inside, the outside, or both.",
        "Anywhere deposits (sludge, scale, salts, etc.) form within the piping or equipment is a potential site for under- deposit corrosion.",
        "Equipment internals that are bolted together, e.g. tray components in towers, as well as baffle holes through which tubes pass in heat exchangers, flange and gasket faces, and close-fitting components in valves and instruments are potential locations where crevice corrosion might occur.",
        "Deposits forming on the outsi de of piping or equipment, e.g. dirt piling up beneath low lying piping or sloughing off of road crossings and then covering exposed bare pipe running beneath the crossing, can lead to under-deposit corrosion, which, in this example, could also be categorized as soil corrosion or soil/air interface corrosion.",
        "Loose, peeling coatings can trap moisture, dirt, or other de bris and create an under-deposit or crevice corrosion condition.",
        "Everywhere a pipe is supported by a saddle, sits on a beam, or is not in some way supported using a method to preclude contact point corrosion is a potential site for accelerated atmospheric corrosion. The situation is made worse if dirt or other materials can get trapped and contained within the contact area.",
        "See also ammonium bisulfide corrosion ( 3.5), ammonium chloride corrosion (3.6), atmospheric corrosion (3.8), brine corrosion (3.10), cooling water corrosion (3.20), CUI (3.22), fuel ash corrosion (3.30), galvanic corrosion (3.31), MIC (3.45), oxygenated water corrosion ( 3.49), soil corrosion (3.57), and SW corrosion (acidic) (3.58)."
      ],
      "appearance": [
        "As with most corrosion situations in refining, concentration cell corrosion will typically result in an unevenly corroded surface often described as pitting. Crevice corrosion in austenitic stainless steels due to chlorides is typically an accumulation of sharp, narrow, deep pits. See the mechanisms in 3.58.4 g), above, for more specific descriptions."
      ],
      "prevention": [
        "Most situations dictate that an upgrade of material, most co mmonly from carbon steel, is not a practical or economic alternative.",
        "Keeping dirt and other deposits from building up against or beneath equipment will prevent this type of attack.",
        "Taking practical steps to minimize deposit, sludge, and scal e formation in operating units will mitigate the damage.",
        "Pipe supports can be designed to eliminate the ability to tr ap dirt and moisture between the pipe and its support, e.g. by using fully welded contact points.",
        "Coatings can be used to protect steel equipment likely to become exposed to dirt or other debris buildup.",
        "Peeling coatings should be repaired.",
        "Where a materials upgrade is a reasonable solution to a crevice corrosion or under-deposit corrosion concern, e.g. where 300 series SS is commonly used or where process salt deposits are a concern, consider an upgrade to an appropriate, more corrosion-resistant alloy."
      ],
      "inspection": [
        "VT is the method most commonly used when access to the corroded surface is available. Pit gaging is often applied along with VT to measure the depth of the attack. Laser scanning and/or structured white light imaging with pit gages can also be performed.",
        "UT thickness measurements fr om the surface opposite the attack can be used to measure remaining wall thickness.",
        "UT scanning methods (e.g. AUT, manual close-grid, scanning UT) may be needed to assess large surfaces such as the bottom of a tower or vessel, i.e. by scanning from the underside to determine the amount of damage caused by deposits on the inside. Short-range (high-frequency) GWT techniques may also be used to detect wall loss.",
        "If the cause of the corrosion cannot be eliminated, permanently mounted thickness monitoring sensors can be used.",
        "The presence of deposits in heat exchangers can sometimes be detected by an increase in pressure drop or if the thermal performance of exchangers has deteriorated."
      ],
      "relatedMechanisms": [
        "Ammonium bisulfide corrosion ( 3.5), ammonium chloride corrosion ( 3.6), atmospheric corrosion ( 3.8), brine corrosion (3.10), cooling water corrosion (3.20), CUI (3.22), fuel ash corrosion (3.30), galvanic corrosion (3.31), MIC (3.45), oxygenated water corrosion (3.49), soil corrosion (3.57), and SW corrosion (acidic) (3.58)."
      ]
    }
  },
  {
    "id": "3.20",
    "article": "Article 3.20",
    "title": "Cooling Water Corrosion",
    "sections": {
      "description": [
        "General or localized corrosion of carbon steels and other metal s caused by dissolved salts, gases, organic compounds, or microbiological activity in cooling water systems."
      ],
      "affectedMaterials": [
        "Carbon steel, all grades of stainless steel, copper and copper alloys, aluminum and aluminum alloys, titanium, and nickel alloys."
      ],
      "criticalFactors": [
        "Cooling water corrosion, fouling, and MIC are closely relate d and should be considered together. Fluid temperature, type of water (fresh, brackish, or salt water) and the type of cooling system (once-through, open circulating, or closed circulating), oxygen content, and fluid velocities are critical factors.",
        "Higher cooling water temperat ure causes increased corrosion rates. Increasing cooling water heat exchanger outlet temperatures and or process-side inlet temperatures tend to increase exchanger bundle corrosion rates as well as fouling tendency. If the process-side temperature is above 140 °F (60 °C), a scaling potential exists with fresh water and becomes more likely as process temperatures increase and as cooling water inlet temperatures rise. Brackish and salt water outlet temperatures above about 115 °F (45 °C) may cause serious scaling.",
        "Increasing oxygen content t ends to increase carbon steel corrosion rates.",
        "Fouling may be caused by mineral deposits (hardness), silt, suspended organic materials, corrosion products, mill scale, and marine and microbiological growth.",
        "Low velocities can promote increased corrosion. Velocities should be high enough to minimize fouling and dropout of deposits but not so high as to cause erosion. Velocity limits depend on the pipe diameter or heat exchanger tube material and water quality. Oversized channel heads, water side exchanger shells, or dead- legs can be areas of low or stagnant flow. Generally, velocities below about 3 fps (1 m/s) are likely to result in fouling, sedimentation, and increased corrosion in fresh and brackish water systems. Accelerated corrosion can also result from dead spots or stagnant areas if cooling water is used on the shell side of condensers/coolers rather than the preferred tube side.",
        "High velocities can also lead to accelerated corrosion. Exchanger tubes can see a dramatic increase in flow velocity.",
        "300 series SS, depending on th e specific alloy and the water and metal temperatures, can suffer pitting and crevice corrosion. At temperatures above about 140 °F (60 °C), 300 series SS can also suffer Cl- SCC even in freshwater systems where a chloride salt concentrating mechanism is in place. This is a particular concern with the tubes in water-cooled heat exchangers, i.e. condensers and coolers. (See 3.17.)",
        "Brass (Cu-Zn) alloys can suffer dezincification in fresh, brackish, and salt water systems. They can also suffer SCC if any ammonia or ammonium compounds are present in the wat er or on the process side if cross- leakage occurs.",
        "ERW carbon steel pipe or exchanger tubes may suffer severe weld and/or HAZ corrosion in fresh or brackish water.",
        "When connected to a more anodic material, titanium may suffe r severe hydriding embrittlement. Generally, the problem occurs at temperatures above 165 °F (75 °C). (See 3.66.)"
      ],
      "affectedUnits": [
        "Cooling water corrosion is a concern with cooling towers, piping, pumps, water-cooled heat exchangers, and any other equipment associated with cooling water systems."
      ],
      "appearance": [
        "Cooling water corrosion can result in many different forms of damage including general corrosion, pitting corrosion (Figure 3-20-1), MIC, SCC, and fouling.",
        "General or uniform corrosion of carbon steel occurs when dissolved oxygen is present. Many oxidizing biocides also increase this tendency.",
        "Localized corrosion may result from under-deposit corrosion, crevice corrosion, or MIC.",
        "Wavy or smooth corrosion at nozzle inlets or outlets and exc hanger tube inlets may be due to flow accelerated corrosion, erosion, or abrasion.",
        "Corrosion at ERW weld areas will appear as grooving along the weld fusion lines."
      ],
      "prevention": [
        "Cooling water corrosion (and fouling) is best managed by proper design, operation, and chemical treatment of cooling water systems.",
        "Process-side inlet temperatures of water-cooled exchangers should be maintained below 140 °F (60 °C).",
        "Minimum and maximum water velocities must be maintained, particularly in saltwater systems.",
        "The metallurgy of heat exchanger components may need to be upgraded for improved resistance, especially in waters with high chloride content, low velocity, and/or poorly maintained water chemistry, where exchanger process-side temperatures are high, or where there is simply the desire to extend tube life.",
        "Periodic mechanical cleaning of tube IDs and ODs should be performed in order to maintain clean heat transfer surfaces.",
        "With very few exceptions, coo ling water should be on the tube side to minimize stagnant areas.",
        "Installation of sacrificial anodes on the cooling water side of water-cooled heat exchangers can increase the life of channel heads, tubesheets, and tubes to a certain extent, as long as they are galvanically coupled to the anodes."
      ],
      "inspection": [
        "Cooling water should be monito red for process conditions that affect corrosion and fouling, including but not limited to: p H , oxygen content, cycles of concentration, biocide and other chemical residual, D AMAGE MECHANISMS AFFECTING FIXED EQUIPMENT IN THE REFINING INDUSTRY 103 biological activity, iron and manganese count, cooling water outlet temperatures, hydrocarbon contamination, and process leaks.",
        "Periodic calculation of overall heat exchanger performance ( U-factors) will provide information on potential scaling and fouling. These could be an indication that corrosion damage is occurring in the piping, exchanger tubes, and/or other equipment in the system.",
        "Strategically placing continuous corrosion monitoring devices on the system, such as corrosion coupons, ER probes, or online monitoring sensors, can provide an early indication of increased corrosion rates that need further evaluation.",
        "Areas with sharp reduction or large increases in diameter should be considered for velocity survey locations as velocities that are either too high or too low can dramatica lly affect the damage rate of the equipment. Several types of flow meters are available that can be used to check the velocity of water in the cooling water system.",
        "When water sides of exchangers are opened for inspection, checking the sacrificial anodes (when installed) may indicate the relative corrosivity of the cooling water and if the sacrificial anode has been consumed and needs replacement.",
        "Exchanger tube inspection can be used to establish corrosion rates and predict tube life in order to plan for tube or tube bundle repair/replacement. Some nondestructive methods to inspect tubes are as follows. RFT is commonly used for inspection of ferrous (carbon steel) tubes. RFT has an equal sensitivity to ID and OD indications and can detect and size corrosion and pitting as well as baffle cuts. ECT is the preferred method for non-ferromagnetic materials as it has a higher probability of detecting all types of damage than ultrasonic methods. IRIS is used when a higher flaw detection and sizing capabilit y is needed (compared to the other methods), but it is slower, and thorough tube cleaning is required prior to inspection. IRIS can be used on both ferrous and non-ferrous materials. IRIS is most commonly used on carbon steel tubes.",
        "A destructive method for evaluation is extracting and splitting representative tubes to gain access to the internal surfaces for direct examination. This method is most o ften used on failed tubes that require replacement and is useful in determining the cause of the tube failure. It may also be used on tubes where significant damage has been indicated and needs verification. The knowledge gained from this method may aid in tube material selection and can help create mitigation plans to avoid future damage."
      ],
      "relatedMechanisms": [
        "Microbiologically induced corrosion (3.45), Cl - SCC (3.17), galvanic corrosion (3.31), concentration cell corrosion (3.19), and brine corrosion (3.10)."
      ]
    }
  },
  {
    "id": "3.21",
    "article": "Article 3.21",
    "title": "Corrosion Fatigue",
    "sections": {
      "description": [
        "A form of fatigue cracking in which cracks develop under the combined effects of cyclic loading and corrosion. The number of fatigue stress cycles to failure is reduced in a corrosive environment as compared to the number of cycles to failure in the absence of a corrosive environment. Cracking often initiates at a stress concentration such as a pit in the surface. Cracking can initiate at multiple sites."
      ],
      "affectedMaterials": [
        "All metals and alloys."
      ],
      "criticalFactors": [
        "The critical factors are the same as those associated with m echanical fatigue (3.43), i.e. cyclic stress level, number and frequency of stress cycles, stress concentration, and material properties, along with the addition of the nature of the corrosive environment.",
        "Although corrosion fatigue can occur in the absence of visible or obvious corrosion on the metal surface, in practice, cracking is more likely to occur in environments that promote pitting or localized corrosion.",
        "Corrosion fatigue cracking can result from either mechanical ly induced cyclic stresses or thermally induced cyclic stresses. (See Mechanical Fatigue, 3.43, and Thermal Fatigue, 3.64.)",
        "Contrary to the case with purely mechanical fatigue, there is no endurance limit with corrosion fatigue. Corrosion promotes failure at a lower stress and fewer number o f cycles than the materials' normal endurance limit in the absence of corrosion and often results in propagation of multiple parallel cracks.",
        "Crack initiation typically occurs at stress concentration lo cations such as corrosion pits, notches, surface defects, changes in section, or welds, especially fillet welds."
      ],
      "affectedUnits": [
        "Rotating equipment, deaerators, and cycling boilers as well as any equipment subjected to cyclic stresses in a corrosive environment are potentially susceptible to corrosion fatigue cracking. Some examples include the following.",
        "Rotating equipment. Pump shafts that are not resistant to corrosion in their environment may suffer pitting or other corrosion that will reduce the fatigue life of the shaft. The pitting can act as a stress riser to promote cracking. Galvanic couples between the impeller and the pump shaft may exacerbate the problem. If any other cracking mechanisms such as SCC or SSC are involved, fatigue life may be further reduced.",
        "Deaerators. In the late 1980s, deaerators in the pulp and paper, refining, petrochemical, and fossil fuel utility industries had major deaerator cracking problems. Cracking is typically associated with welds, especially non-stress- relieved welds, and particularly attachment welds. Complete vessel failures in the pulp and paper industry resulted in a diligent inspection program that found major cracking problems across the various industries. It was concluded that residual welding and fabrication stresses, s tress risers (attachments and weld reinforcement), and the normal deaerator environment could prod uce multiple corrosion fatigue cracking problems.",
        "Cycling boilers. A cycling boiler may see several hundred cold starts over its u seful life, which-because of differential expansion-continually cracks the protective magnetite scale, allowing corrosion to continue. This could be described as a case of low-cycle corrosion fatigue as well as c yclic stress enhanced corrosion. It is also referred to as stress-assisted cracking in some references.",
        "Other equipment. While virtually all equipment used in a refinery is subject to corrosion, even if it is only atmospheric corrosion, it is not useful in a practical sense to differentiate in most cases between corrosion fatigue and either mechanical fatigue or thermal fatigue. Most fatigue situations arising in refining can be dealt with by considering the situation as either mechanical fatigue or thermal fatigue, as applicable, without introducing the additional complicating (and mainly academic in this case) issue of corrosion fatigue. Another way of saying this is that all fatigue cracking in a refinery is corrosion fatigue, but unless there is a key contributing factor such as SCC or deep sharp pitting involved, practitioners will generally deal with the situation simply as either mechanical fatigue or thermal fatigue. In most cases, even without any contribution from corrosion, the mechanical or thermal fatigue cracking was going to occur anyway."
      ],
      "appearance": [
        "The fatigue fracture surface will appear brittle, and the cr acks will be relatively straight, transgranular, and unbranched. There may be multiple parallel cracks.",
        "Fatigue cracking will be evidenced by very little plastic de formation except that final fracture may occur by mechanical overload accompanied by plastic deformation.",
        "In rotating equipment, cra cking is generally straight and transgranular with minimal branching.",
        "In deaerators and deaerator storage tanks, cracking is surface breaking to the interior of the vessel. The cracks may or may not be tight in appearance and may be tightly filled with corrosion by-products. Pitting is often a precursor to and the initiation site for cracking.",
        "In cycling boilers, the damage usually appears first on the water side of buckstay (structural) attachments. (Figure 3-21-1 to Figure 3-21-5) The cracking pattern may be circular cracks surrounding the weld between the buckstay attachment and the waterwall tube. ( Figure 3-21-4) In cross section, the cracks tend to be bulbous with numerous lobes. ( Figure 3-21-2 and Figure 3-21-5) The crack tips themselves may be somewhat blunted and are oxide filled and transgranular. (Figures 3-21-2, 3-21-3, and 3-21-5)",
        "In sulfiding environments, cracks will have a similar appear ance to non-sulfiding environments but will be filled with a sulfide scale."
      ],
      "prevention": [
        "Rotating equipment. Select an appropriate corrosion-resistant material. Protect the component from corro sion using a coating, if applicable. Modify the corrosive environment by using a corrosion inhibitor, if applicable Minimize galvanic couple effects.",
        "Deaerators. Ensure the use of proper feedwater and condensate chemical control. D AMAGE MECHANISMS AFFECTING FIXED EQUIPMENT IN THE REFINING INDUSTRY 107 Minimize residual welding and fabr ication stresses by using PWHT. Minimize weld reinforcement stress concentrators by grinding weld contours smooth.",
        "Cycling boilers. Start up slowly to minimize di fferential expansion strains. Ensure proper boiler water chem istry control at all times, including start-up."
      ],
      "inspection": [
        "Rotating equipment. VT as well as UT, PT, and MT techniques can be used for crack detection.",
        "Deaerators. Many of the cracks are very tight and difficult to detect. Inspection should focus on welds. WFMT is the most widely used off-line detection method, especi ally where cracks are tightly filled with corrosion by-products. It may be necessary to remove internal fixtures to gain access to fillet and other welds for WFMT. Angle beam UT (SWUT or PAUT) can be used to detect cracks from the OD; however, tightly filled cracks can be difficult to detect with UT. ACFM or other eddy current techniques, including phase sensiti ve eddy current, can detect surface- breaking cracks on the ID surface where the cracks initiate. PT can be used to detect cracks; however, it is highly depende nt upon surface preparation, and tightly filled cracks may preclude detection. Long penetrant and developer dwell times may be needed. Online cracking examinations are often limited due to process temperature and component configuration/geometry but may include advanced ultrasonic examinations techniques such as PAUT.",
        "Cycling boilers. The first sign of damage is usually a pinhole leak on the cold side of a waterwall tube at a buckstay attachment. Highly stressed regions in the boiler where cracking can occur can be inspected using angle beam UT (SWUT or PAUT) or EMAT techniques. Cracking may occur at the membr anes in the highly stressed regions, particularly corners at buckstays."
      ],
      "relatedMechanisms": [
        "Mechanical fatigue (3.43), thermal fatigue (3.64), and boiler water and condensate corrosion (3.9)."
      ]
    }
  },
  {
    "id": "3.22",
    "article": "Article 3.22",
    "title": "Corrosion Under Insulation",
    "sections": {
      "description": [
        "Corrosion of piping, pressure vessels, and structural components resulting from water trapped under insulation or fireproofing."
      ],
      "affectedMaterials": [
        "Carbon steel, low-alloy steels, 300 series SS, 400 series SS, and duplex stainless steels."
      ],
      "criticalFactors": [
        "Temperature, duration of wetting, design of the insulation system, insulation type, and environment are critical factors. Corrosion rates increase with increasing metal temperature up t o the point where the water evaporates quickly. While water boils or steams off above the boiling temp erature, 212 °F (100 °C), it does not do so instantaneously. It takes some amount of time for water to boil off and wet insulation to dry out. During this time, the metal is corroding. The higher the temperature above the boiling point, the faster the water will evaporate and the insulation will dry out. However, with a high enough rate of wetting and replenishment of the water in the wet insulation, CUI can occur on equipment operating at virtually any temperature of practical concern in refining. In most situations, and as a practical matter, refiners genera lly focus their CUI management efforts on insulated carbon steel, low-alloy steel, and 400 series SS equipment operating between 10 °F (-12 °C) and 350 °F (175 °C). For 300 series SS, where Cl - SCC is the concern, refiners generally focus on the temperature range of 140 °F (60 °C) to 350 °F (175 °C). For duplex stainless steel, where Cl - SCC is the concern, refiners generally focus on the temperature range of 280 °F (140 °C) to 350 °F (175 °C).",
        "The extent of CUI attack depends on the total amount of time the equipment remains wet from exposure to wet insulation. Therefore, while a higher operating temperature will result in a higher corrosion rate, the total amount of attack over a long period of time may occur at a lower temperature if the metal remains wet for significantly longer periods of time at the lower temperature. This is one of the reasons why CUI corrosion rates are difficult to predict.",
        "Poor design or installation o f insulation systems that allow water to become trapped will increase CUI.",
        "Insulating materials that w ick moisture can hold water and be more prone to causing extensive CUI.",
        "Insulating materials that dry out slowly can be more prone to causing extensive CUI.",
        "Cyclic thermal operation or i ntermittent service can increase corrosion.",
        "Equipment that operates below the water dew point tends to c ondense water on the metal surface, thus providing a wet environment and increasing the risk of corrosion.",
        "Damage is aggravated by contaminants that may be leached out of the insulation, such as chlorides.",
        "Plants located in areas with high annual rainfall or warmer marine locations are more prone to CUI than plants located in cool and dry or warm and dry locations.",
        "Environments that provide airborne contaminants such as chlo rides (e.g. from marine environments or cooling tower drift) or SO2 (e.g. from stack emissions) can accelerate corrosion."
      ],
      "affectedUnits": [
        "All insulated piping and equipment are susceptible to CUI under the conditions noted above, even piping and equipment where the insulation system appears to be in good condition and no visual signs of corrosion are present.",
