Repository: libinvarghese16/API-CalcX

# API Calc Pro Platform

Local-first development workspace for the new API Calc Pro mobile application.

## Current milestone

- Isolated from the existing production web application
- Modern React and TypeScript mobile UI preview
- API 510, API 570, API 653, and API 571 product navigation
- API 570 mobile scope limited to four individual workspaces; the bulk Piping calculation table and Tube calculation table are explicitly excluded
- Individual API 570 Piping workspace connected to the `api570.piping` typed engine with protected-source Metric parity, equivalent U.S. input coverage, mixed-unit entry, code-route guards and visible result tracing

File: apps/mobile/public/data/api571-damage-mechanisms.json (part 5 of 13)
[
        "Examples of locations where CUI can occur are listed below. CUI can be found on equipment with damaged insulation, insulat ion jacketing, vapor barriers, weatherproofing or mastic, or where caulking has hardened, separated, or is missing. CUI can occur where water gains access at protrusions through the insulation or at insulation termination points such as flanges. Piping components and locations that are particularly susceptible include dead-legs (vents, drains, and other similar items), pipe hangers and other supports, valves a nd fittings with irregular insulation surfaces, bolted-on pipe shoes, steam tracing tube or heat tracing wire penetrations, at the terminations of insulation at flanges or other piping components, at the termination of insulation in vertical pipe, and the first few feet of a horizontal pipe run adjacent to the bottom of a vertical run. Piping or equipment with damaged and leaking steam tracing is susceptible. Vibrating piping systems have a tendency to inﬂict damage to i nsulation jacketing providing a path for water ingress. Insulation jacketing seams located on the top of horizontal pi ping or improperly lapped or sealed insulation jacketing can lead to CUI. Locations where moisture or trapped water will naturally collect due to gravity drainage before evaporating such as low points in piping runs and insulation support rings on vertical columns, as well as improperly terminated fireproofing. Equipment designed with insulation support rings welded directly to the vessel wall (i.e. with no standoff) can be susceptible, particularly around ladder and platform clips, lifting lugs, nozzles, and stiffener rings. CUI can occur in carbon or low-alloy steel ﬂanges, bolting, an d other components under insulation in high-alloy piping systems. Locations where insulation plugs have been removed to permit p iping thickness measurements on insulated piping and equipment are a potential source of water ingress. Where piping and equipment have been coated beneath the insula tion, localized CUI can still occur where the coating has deteriorated or been damaged. Equipment subjected to long-term or frequent water spray, e.g. from firefighting, fire equipment testing, or supplemental externally applied cooling, is highly susceptible to CUI. 300 series SS equipment insulated with older calcium silicate insulation, which is known to contain high levels of chlorides, can suffer pitting, crevice corrosion, and Cl- SCC."
      ],
      "appearance": [
        "Carbon steel and low-alloy steels are subject to corrosion having a rough, uneven, somewhat pitted appearance, usually covered with a loose, flaky, non-protective scale attached. The corrosion will be localized to wherever the metal has been kept wet by wet insulation. (Figure 3-22-1 to Figure 3-22-8)",
        "In some cases, the corrosi on can appear to be carbuncle-type pitting (usually found under failed coating).",
        "300 series SS are subject to S CC if chlorides are present. While the duplex stainless steels are less susceptible, SCC failures have occurred in duplex stainless steel due to CUI. D AMAGE MECHANISMS AFFECTING FIXED EQUIPMENT IN THE REFINING INDUSTRY 113",
        "300 series SS and duplex stainless steel are subject to pitting and crevice corrosion.",
        "Telltale signs of CUI include insulation jacketing damage, bulges or staining of the insulation or jacketing, missing bands, coating damage, or vegetation growing out of the insulation. Bulges may indicate corrosion product buildup."
      ],
      "prevention": [
        "Since most construction materials used in refining are susceptible to CUI damage, mitigation is best achieved by applying an appropriate coating to the equipment prior to insulating. High-quality, immersion-resistant nonmetallic coatings, properly applied to the surfaces to be insulated, can provide long-term protection. Flame-sprayed aluminum coatings have been used on carbon steels. The coating corrodes preferentially by galvanic action, thereby protecting the base metal.",
        "Insulation, insulation jacketing, sealants, and vapor barrie rs should be properly maintained to prevent moisture ingress.",
        "Thin aluminum foil wrapped on stainless steel piping and equ ipment beneath the insulation can provide an effective barrier, partly due to the galvanic effect of the aluminum in preventing Cl- SCC in stainless steel.",
        "Careful selection of insulating materials is important. Both water absorption properties and water retention characteristics are important and should be considered. Some insulating materials absorb little water but still trap water against the pipe or equipment for an extended time because water removal is slow. While closed- cell foam glass materials will hold less water and, therefore, might be less prone to causing CUI, studies show that an open cell structure provides a path for water vapor to escape faster, allowing the insulation to dry quicker. Faster drying time, corresponding to less metal wetting time, should help mitigate CUI. Types of open cell insulation th at limit and delay water ingress have been developed. Water absorption and retention properties of insulation materi als can be tested per EN 13472 or ASTM C1134.",
        "Insulation with added corrosi on inhibitor is available.",
        "Low-chloride insulation should be used on 300 series SS to m inimize the potential for pitting and Cl- SCC. Some manufacturers supply insulation certified to be low chlor ide. Thermal insulation materials can be tested per ASTM C871 to evaluate chloride content and/or ensure it satisfies a specified limit.",
        "Insulation plugs removed fo r UT thickness measurements should be promptly replaced and sealed. Several types of removable plugs that permit inspection and identiﬁcation of inspection points are commercially available.",
        "Consider available alternatives in order to avoid the use of insulation where practical. Personnel protection from hot piping can be provided using metal-cage-type standoffs rather than insulation. It is not usually possible to modify operating conditions; how ever, consideration should be given to removing the insulation on equipment where heat conservation is not as important."
      ],
      "inspection": [
        "An inspection plan for CUI s hould be a structured, systematic approach starting with prediction and analysis per the CUI planning information contained in API 510, API 570, and API 583. [API 583 was created specifically for CUI/CUF (corrosion under fireproofing) and should be referenced for a deeper understanding of inspection for these damage mechanisms.] The inspection plan should consider: history of CUI leaks, operating temperatures that may give rise to CUI, type and age/condition of coating, and type, age, and condition of the insulation material.",
        "Additionally, an external VT of the equipment, looking for evidence of insulation system damage, mastic and/or sealant damage, signs of water penetration, rust in gravity drain areas on equipment and piping, and signs of process fluid leaks, will help prioritize the effort.",
        "Although external insulation may appear to be in good condit ion, CUI damage may still be occurring in isolated areas not thought to be susceptible. The owner/user ge nerally determines the extent of CUI inspection, including the extent of insulation removal for inspection, based on inspection and CUI history and other factors as described above. An effective way to find all CUI damage is complete removal of insulation and inspection for damage using VT, UT, and/or a pit gage, as applicable, for determining remaining thickness, or PT to examine for external Cl- SCC of austenitic stainless steels. Inspection by RT (density and/or profile) or UT thickness inspection (e.g. using high-resolution pigging) can also provide a high level of CUI detection confidence, depending on the extent of inspection, i.e. the percent of potentially affected piping inspected. In some instances, insulation \"windowing\" can be used to remove insulation in selected areas thought to be more susceptible to CUI damage than others and inspecting for damage using VT, UT, and/or a pit gage, as applicable, for determining remaining thickness, or PT to examine for external Cl - SCC of austenitic stainless steels. However, this may be less effective than complete insulation removal.",
        "Non-invasive, commercially available methods can be used to identify either wet insulation or CUI damage under the insulation without removing the insulation; however, these methods should not be expected to find 100 % of the damage. Each of these methods is discussed in API 583, including advantages and disadvantages of each. Most are screening techniques that may h elp identify where there is a higher probability of CUI damage and where insulation stripping may be needed to further assess and quantify the damage. These methods include, but may not be limited to: G W T ; RT (including profile, density, f lash, radiometric profiling, real-time, computed, and digital); PEC; neutron backscatter (for ident ifying wet insulation); and infrared thermography imaging (f or identifying wet insulation).",
        "Common areas of higher CUI concern in process units are high-moisture areas such as those down-wind from cooling towers (the drift zone), near steam vents, under deluge systems, exposed to acid vapors, or near supplemental cooling with water spray."
      ],
      "relatedMechanisms": [
        "Atmospheric corrosion (3.8), oxidation (3.48), oxygenated water corrosion (3.49), concentration cell corrosion (3.19), and Cl- SCC (3.17)."
      ]
    }
  },
  {
    "id": "3.23",
    "article": "Article 3.23",
    "title": "Creep and Stress Rupture",
    "sections": {
      "description": [
        "At high temperatures [typically greater than half the absolu te melting temperature in °R (°K)], metal components can continuously deform under load, even below their elastic yield stress. This time-dependent deformation of stressed components is known as creep.",
        "Exposure to stress at high temperatures initially promotes v oid formation at grain boundary triple points, which with time grow to form fissures and, later, cracks.",
        "As fissures and cracks coalesce, failure can occur, although the gross deformation associated with tensile overloading is not observed."
      ],
      "affectedMaterials": [
        "All metals and alloys."
      ],
      "criticalFactors": [
        "The rate of creep deformation (creep rate or strain rate) is a function of the material, applied stress, and temperature. Creep rate is very sensitive to relatively small changes in temperature or stress. Generally, a temperature increase of about 25 °F (15 °C) or a 15 % increase in stress can cut the remaining life in half, or worse, depending on the alloy.",
        "Table 3-23-1 lists threshold temperatures for different metals above which creep damage is a concern. If the metal temperature exceeds these values, creep deformation and creep cracking can eventually occur.",
        "The creep life of metal com ponents becomes extremely long at temperatures below their threshold in Table 3-23-1, even at the high stresses near a crack tip.",
        "Creep deformation is the result of relative movement between individual (microscopic size) grains or other discontinuities within the metal. As creep progresses and cracks develop and grow from microscopic size to macroscopic size, the cracks eventually grow through the wall r esulting in failure, at which point they are clearly visible. Because a coarse-grained material has less grain boundary surface area than a fine-grained material, a material heat treated to have a coarse-grained structure will generally have better creep strength than the same material with a fine-grained structure.",
        "Creep cracking, once initia ted, can progress rapidly.",
        "Increased stress due to loss in thickness from corrosion will reduce time to creep failure.",
        "The appearance of creep cracking with little or no apparent deformation usually indicates that the material has low creep ductility. Low creep ductility is: more pronounced in higher tensile strength materials and welds, more prevalent at lower temperatures in the creep range or with low stresses at the upper temperatures in the creep range, more likely in a coarse-grained material than in a fine-grained material, not evidenced by a deterioration of ambient temperature properties, and promoted by certain carbide types in some Cr-Mo steels. D AMAGE MECHANISMS AFFECTING FIXED EQUIPMENT IN THE REFINING INDUSTRY 121"
      ],
      "affectedUnits": [
        "Creep damage is found in high-temperature equipment operatin g in the creep temperature range. Heater tubes in fired heaters, as well as tube supports, hangers, and other furnace internals, as well as high-pressure steam tubes in boilers, can be susceptible to creep.",
        "Hot-wall catalytic reforming reactors, reactor piping, furna ce tubes, hydrogen-reforming furnace tubes, hot- wall FCC reactors, and FCC main fractionator and regenerator internals all operate in or near the creep temperature range.",
        "Low creep ductility failures have occurred in weld HAZs at nozzles and other high-stress areas in 1¼Cr-½Mo catalytic reformer reactors. Cracking has also been found at lo ng seam welds in some high-temperature 1¼Cr-½Mo piping and reactors in catalytic reformers, primarily due to \"peaking\" of the long-seam welds.",
        "Welds joining dissimilar materials (e.g. ferritic to austenitic welds) may suffer creep-related damage at high temperatures due to differential thermal expansion stresses."
      ],
      "appearance": [
        "The initial stages of creep damage can only be identified by scanning electron microscope (SEM) metallography. Creep voids typically show up at the grain bound aries. At later stages, they grow into microfissures and then cracks. When the fissures run the entire length of a grain boundary, they can be seen by standard optical microscope metallography, although they will not necessarily be easy to find.",
        "At temperatures well above the threshold limit, noticeable deformation may be observed. For example, heater tubes may suffer long-term creep damage and exhibit significant, measurable bulging before rupture occurs. The amount of deformation before fracture is highly dependent o n the material and the combination of temperature and stress level. (Figure 3-23-1 to Figure 3-23-3)",
        "In vessels and piping, creep cracking can occur where high metal temperatures and stress concentrations occur together, such as near major structural discontinuities including pipe tee joints and vessel nozzles, as well as at weld flaws."
      ],
      "prevention": [
        "There is little that inspectors or operators can do to prevent this damage once a susceptible material has been placed into creep service, other than to minimize the metal temperature, particularly with fired heater tubes. Avoiding stress concentrations is important during design and fabrication.",
        "Low creep ductility can be minimized by the careful selection and specification of materials. See SRC (3.54).",
        "Creep damage is not reversible. Once damage or cracking is a ble to be detected, much of the life of the component has been used up, and typically the options are to repair or replace the damaged component. Higher PWHT in some cases can produce a more creep ductile material with longer life. Equipment-Repair of creep damaged catalytic reformer reactor n ozzles has been successfully accomplished by grinding out the affected area (making sure all the damaged metal is removed), re- welding, and careful blend grinding to help minimize stress concentration. PWHT temperatures must be carefully selected and may require a higher PWHT than originally specified. Fired Heater Tubes-Alloys with improved creep resistance may b e required for longer life. Heaters should be designed and operated to minimize hot spots and local ized overheating, e.g. due to flame impingement or improper burner operation. (Figure 3-23-3) Minimizing process-side fouling and deposits and fire-side deposits and scaling, both of which can necessita te overfiring to maintain process temperatures, can maximize tube life. Remaining life of heater tubes can be assessed in accordance with API 579-1/ASME FFS-1. Retirement criteria based on diametric growth and loss of wall thickness are highly dependent on the tube material and the specific operating conditions. Different retirement strategies may be needed for different situations."
      ],
      "inspection": [
        "Creep deformation and the associated microvoid formation, fi ssuring, and dimensional change are not effectively found by any one inspection technique. A combination of proper NDE techniques (surface and volumetric), dimensional measur ements, and field metallographic replication (FMR) are often needed. Destructive sampling and metallographic examination are generally used to confirm damage. Conventional NDT methods, e.g. WFMT, VT, PT, or UT techniques, are not able to detect creep damage prior to the formation of a creep crack. FMR is typically used where evidence has been found through other inspection methods. NOTE FMR performed on the surface of a component will not show subsurface damage and will miss internal creep fissuring.",
        "For pressure vessels, inspection is generally focused on welds of Cr-Mo alloys operating in the creep range. The choice of NDE methods may depend on the severity of any apparent damage. On the viewable surface, VT is generally performed, followed up with PT or WFMT. For subsurface examination for cracking or gross fissuring, angle beam UT (SWUT or PAUT) or other high-resolution NDE methods, such as TOFD, can also be employed, although the early stages of creep damage are very difficult to detect.",
        "Fired heater tubes are typically inspected for evidence of o verheating, bulging, corrosion, and erosion as follows. Tubes can be VT examined for bulging, blistering, cracking, sa gging, bowing, or rubbing wear. VT will not detect internal creep damage but is used to identify areas where further NDE may be needed. UT wall thickness measurements of selected heater tubes can be made where wall losses are most likely to occur. UT thickness measurements will not detect creep damage but are used for creep examination to identify areas where further NDE may be needed. Tubes can be examined for evidence of diametric growth due to creep with a strap or go/no go gauge. Dimensional inspection will not detect internal creep damage but will detect large, apparent creep deformation and also identify areas where further NDE may be needed. In-line inspection (smart pigging) of heater tubes will provide a more complete assessment of remaining wall thickness and diameter growth. However, it is unlikely to detect internal creep damage, and further NDE may be needed. Automated inspection devices (crawlers) are commercially avail able for inspecting hydrogen reformer heater tubes. The selection of such equipment for inspection, as well as analysis and interpretation of results, involves careful evaluation."
      ],
      "relatedMechanisms": [
        "Short-term overheating-stress rupture (3.55), SRC (3.54), and dissimilar metal weld (DMW) cracking (3.26)."
      ]
    }
  },
  {
    "id": "3.24",
    "article": "Article 3.24",
    "title": "Dealloying [See Graphitic Corrosion (3.33) for Dealloying of Cast Iron]",
    "sections": {
      "description": [
        "Dealloying is the result of what appears to be a selective corrosion mechanism in which one or more constituents of an alloy are pr eferentially attacked, leaving a lower-density (dealloyed), often porous structure.",
        "Component failure may occur suddenly and unexpectedly becaus e mechanical properties of the dealloyed material are significantly degraded."
      ],
      "affectedMaterials": [
        "Primarily copper alloys (brasses and bronzes and Cu-Ni alloys) as well as Alloy 400."
      ],
      "criticalFactors": [
        "Factors that influence dealloying include the composition of the alloy and the exposure conditions including temperature, presence or increase levels of oxygen or aeration, pH, and exposure time.",
        "Dealloying occurs with several different alloys but is usual ly limited to very specific alloy-environment combinations.",
        "Exact conditions under which dealloying occurs are often hard to define and damage may occur progressively over many years in service.",
        "Stagnant or low-flow conditi ons can promote dealloying.",
        "Common examples of where dealloying has been found to occur are listed in Table 3-24-1."
      ],
      "affectedUnits": [
        "Copper alloys in cooling water applications, including tubes and tubesheets, can be susceptible to dealloying in some brackish and seawater applications. Dealloying can also occur in some freshwater or domestic water systems.",
        "In BFW piping systems and after-boiler systems, bronze pumps , Alloy 400 strainers, brass pressure gage fittings, steam turbine surface condenser tubes, and the like may suffer dealloying.",
        "Alloy 400 exposed to HF acid in HF alkylation plants can be susceptible to denickelification, particularly above 300 °F (50 °C) or if oxygen is present."
      ],
      "appearance": [
        "There is often a significant color change, with the affected area becoming the color representative of the remaining material. The surface of the affected area can also h ave a dull or deeply etched (corroded) appearance as one element is removed from the alloy. However, d epending on the alloy, the outward appearance of the affected material may not be noticeable upon VT, even where the full wall thickness is degraded.",
        "Attack may be uniform through the cross section (layer-type) (Figure 3-24-1), or it can be localized (plug- type) (Figure 3-24-2).",
        "In some cases, the original material is completely dealloyed, yet the component exhibits virtually no dimensional or other visible changes.",
        "The porous, dealloyed material is often brittle and weak and may be easily broken off, even by hand. Thru- wall dealloying can result in fracture of the component or holes. D AMAGE MECHANISMS AFFECTING FIXED EQUIPMENT IN THE REFINING INDUSTRY 127"
      ],
      "prevention": [
        "It is often difficult to predict whether conditions will be conducive to dealloying in a particular environment or service, so one must be cognizant of the susceptibility of cert ain alloys and the possible resulting consequences.",
        "Select \"inhibited\" versions o f copper alloys. In some cases, resistance to dealloying can be improved by the addition of certain alloying elements, so that an alloy with on ly a slightly modified composition may be resistant. For example, admiralty brass is inhibited by the addition of a very small amount of phosphorous, antimony, or arsenic, while tin inhibits dealloying of other copper alloys. It is now typical for brass and bronze components used in refining applications to be sold only with the inhibited chemistry",
        "Dealuminification of aluminum -bronze can be prevented by hea t treatment to produce an  and  microstructure.",
        "Use alternative materials that are not susceptible to dealloying in the environment(s) to which the they will be exposed.",
        "Continued degradation of a dealloyed component can only be prevented by altering the exposure conditions or replacing it with a resistant material.",
        "Depending on the alloy-environmen t combination, cathodic protection or barrier coatings may be effective.",
        "Prevent the entry of oxygen into HF acid alkylation units."
      ],
      "inspection": [
        "Many alloys change color in the affected area; however, scale removal may be required to determine the depth of attack.",
        "Dealloying in brasses is vis ually evident by a reddish, copper color instead of the yellow brass color.",
        "Metallographic examination ma y be required to confirm the extent of damage.",
        "A significant reduction in hardness may accompany dealloying, although affected areas may be localized.",
        "Acoustic techniques (loss of \"metallic ring\") and ultrasonic attenuation are applicable, but UT thickness measurements are not.",
        "FFS analysis of dealloyed components should consider that th e dealloyed portion may be brittle and contribute little or no mechanical strength or load-bearing capability.",
        "Electromagnetic techniques may be used to screen for dealloying. It is critical that the appropriate calibration standards be used. ECT can screen for dealloying in brass."
      ],
      "relatedMechanisms": [
        "Graphitic corrosion of cast irons ( 3.33). Dealloying is often referred to by the element removed, as i n dezincification, destannification (tin), denickelification, and dealuminification. Dealloying has also been referred to as selective leaching."
      ]
    }
  },
  {
    "id": "3.25",
    "article": "Article 3.25",
    "title": "Decarburization",
    "sections": {
      "description": [
        "A condition where a steel loses strength due to the removal of carbon and carbides leaving only an iron matrix. Decarburization occurs during exposure to high temperatures, during heat treatment, from exposure to fires, or from high-temperature service in a gaseous environment. Loss in room-temperature tensile strength and creep strength may potentially occur."
      ],
      "affectedMaterials": [
        "Carbon steels and low-alloy steels."
      ],
      "criticalFactors": [
        "Time, temperature, and carbon activity of the process stream are the critical factors.",
        "The material must be exposed to a gas phase that has a low c arbon activity so that carbon in the steel will diffuse to the surface to react with gas phase constituents.",
        "The extent and depth of decar burization is a function of the temperature and exposure time.",
        "Shallow decarburization can slightly decrease the strength o f the material but typically has no detrimental effect on the overall performance of the component. However, it is indicative that the steel may have been overheated and suggests other effects may be present [e.g. decarburization associated with high- temperature hydrogen attack (HTHA) in hydrogen services]."
      ],
      "affectedUnits": [
        "Decarburization can occur in almost any equipment that has been heat treated, exposed to elevated service temperatures, or exposed to a fire.",
        "Piping and equipment in hot hydrogen service in hydroprocessing units or catalytic reforming units, as well as most fired heater tubes, can be decarburized in service. Pressure vessel components that are hot formed during fabrication can be affected."
      ],
      "appearance": [
        "Damage can be verifi ed by metallography.",
        "Damage occurs on the surface exposed to the gas environment but in extreme cases may be through the wall.",
        "The decarburized layer will be free of carbide phases. Carbo n steel will become pure iron. (Figure 3-25-1 and Figure 3-25-2)"
      ],
      "prevention": [
        "Decarburization can be contro lled by controlling the chemistry of the gas phase and alloy selection.",
        "Alloy steels with chromium and molybdenum form more stable c arbides and are more resistant to decarburization.",
        "Steels operating in high-temperature hydrogen environments should be selected in accordance with API RP 941. D AMAGE MECHANISMS AFFECTING FIXED EQUIPMENT IN THE REFINING INDUSTRY 131"
      ],
      "inspection": [
        "VT is ineffective for de tecting decarburization.",
        "Inspection for decarburization in the initial stages of attack is difficult (and generally unnecessary).",
        "FMR can be applied if the proc ess-side surfaces are accessible, but it is often inconclusive.",
        "Decarburization results in a softening that can be confirmed by hardness testing if the depth of decarburization is sufficient to enable accurate hardness testing results. This should be considered a screening tool. If the surface hardness falls below a set limit , which would differ between materials, then further testing (e.g. sampling and metallography) would likely be needed.",
        "Decarburization can only be determined accurately by a chemical or physical test, which typically requires destructive sampling. Sampling location, condition, and preparation are critical."
      ],
      "relatedMechanisms": [
        "HTHA (3.36)."
      ]
    }
  },
  {
    "id": "3.26",
    "article": "Article 3.26",
    "title": "Dissimilar Metal Weld Cracking",
    "sections": {
      "description": [
        "There are four situations that can result in the cracking of DMWs. In one, operation at elevated temperature, about 500 °F (260 °C) or higher, results in high differential thermal expansion stresses at the weld that lead to creep cracking or creep-fatigue cracking. In the second, operat ion in a wet H 2S or similarly severe hydrogen charging environment leads to cracking in the hard, dissimilar metal mixed zone in the weld created when the two metals are melted together. The third, with some similarities to the second, occurs on the carbon steel side in welds between carbon steel and Alloy 400 in hydrofluoric acid service due to HE and/or fluoride wedging. In the fourth situation, DMW joints in (and weld overlay on) equipment in high-temperature hydrogen service can suffer disbonding between the two metals. This is commonly referred to as hydrogen disbonding. All four cases typically involve carbon steel or low-alloy steel welded to an austenitic (300 series) stainless steel or a nickel- based alloy."
      ],
      "affectedMaterials": [
        "The most common are ferritic materials such as carbon steel and low-alloy steels welded to austenitic stainless steels. In HF acid service, it involves carbon steel welded to Alloy 400. Cracking due to high differential thermal expansion stress can occur in any material combination having widely differing thermal expansion coefficients."
      ],
      "criticalFactors": [
        "Thermal expansion related cracking. (See Figure 3-26-1 and Figure 3-26-2.) Important factors include the type of filler metal used to join the materials, heating and cooling rate, metal temperature, time at temperature, weld geometry, and frequency of thermal cycling. Cracking can occur because the coefficients of thermal expansi on of ferritic materials (e.g. steels) and austenitic materials (e.g. 300 series SS and nickel-based alloys) differ by about 25 % to 30 %. (See Table 3-26-1.) At high operating temperatures, the differences in thermal expansion lead to high shear stresses concentrated at the fusion line, primarily in the ferritic-side HAZ. The higher the operating temperature, the greater the stress created by the differential thermal expansion between the metals. Ferritic/austenitic joints can generate significant thermal expansion/thermal fatigue stresses at temperatures greater than 500 °F (260 °C). Cracking is most common at service temperatures greater than 800 °F (425 °C). Thermal cycling aggravates the problem. Stresses during start-up and shutdown can be significant. Stresses acting on the weldment are significantly higher when an austenitic stainless steel filler metal is used. A nickel-based filler metal has a coefficient of thermal expansion that is closer to carbon steel, resulting in significantly lower stress at elevated temperatures. The problem is aggravated by the diffusion of carbon out of th e HAZ of the ferritic material and into the austenitic weld metal where it is more soluble. The loss of carbon creates a \"soft zone\" with reduced creep strength in the ferritic material HAZ, thereby increasing the cracking probability. (Figure 3-26-3) The temperature at which carbon diffusion becomes a concern is above 800 °F (425 °C) for carbon steel and above 950 °F (510 °C) for low-alloy steels. Poor geometry of the weld, excessive undercut, and other stress intensification factors will promote crack formation. In environments that promote liquid ash corrosion, weld cracking problems may be accelerated by stress- assisted corrosion. The ferritic HAZ will preferentially corrode due to the large thermal strain. The results are long, narrow, oxide wedges that parallel the fusion line of the weld. (Figure 3-26-10)",
        "Hard mixed metal z one related cracking. DMWs between ferritic and austenitic materials that are made with a 300 series SS or nickel-based filler metal result in a narrow region (mixed zone) of high hardness along the fusion line on the ferritic steel side. These high-hardness zones render the material susceptible to HE types of environmental cracking such as SSC or hydrogen stress cracking. (Figure 3-26-4 and Figure 3-26-5) PWHT of the weldment will not prevent environmental cracking if the weld is exposed to wet H2S conditions. Poor geometry of the weld, excessive undercut, and other stress intensification factors will promote crack formation.",
        "Cracking in HF acid. Locating a CS to Alloy 400 weld in locations exposed to hydrofluoric acid (anhydrous HF, water containing HF, and dilute HF) creates a corrosive galvanic cell . The corrosion reaction produces hydrogen on the metal surface, which can then diffuse into the weldment. The problem is enhanced by high hardness in the coarse-grained HAZ of the carbon steel.",
        "Hydrogen disbanding. Joint design is critical for DMWs in high-temperature service in hydrogen environments. The weld joints must be carefully designed and inspected to prevent hydr ogen disbonding. ( Figure 3-26-6 to Figure 3-26-9)"
      ],
      "affectedUnits": [
        "DMWs are utilized in special applications in refineries and other process plants. Examples of DMWs include the following. Welds used to join clad pipe in locations such as transitions in hydroprocessing reactor outlet piping from overlaid low-alloy Cr-Mo nozzles or piping to solid 300 series SS pipe. Hydroprocessing exchanger i nlet and outlet piping. Alloy transitions inside fired heaters (e.g. 9Cr to 317L in a crude furnace). Hydrogen reformer furnace 1.25Cr inlet pigtails to Alloy 800 sockolets or weldolets on hydrogen reformer tubes. Hydrogen reformer furnace Alloy 800 outlet cones to CS or 1.25Cr refractory lined transfer lines. Welds joining clad pipe sections to themselves or to unclad ca rbon or low-alloy steel pipe (e.g. Alloy C276 clad CS piping in crude unit overhead system). Nickel-based alloy welds joini ng socket weld valves in 5 and 9 Cr piping systems. Carbon steel to Alloy 400 wel ds in HF alkylation units. 300 series SS weld overlay in numerous refinery reactors and pressure vessels. Similar DMWs have been used in FCC unit reactors and regenerator vessels and in coker units.",
        "All superheaters and reheaters that have welds between ferri tic materials (1.25Cr-0.5Mo and 2.25Cr-1Mo) and austenitic materials (300 series SS including 304H, 321H, and 347H). D AMAGE MECHANISMS AFFECTING FIXED EQUIPMENT IN THE REFINING INDUSTRY 135"
      ],
      "appearance": [
        "In most cases, differential thermal expansion cracks form at the toe of the weld in the HAZ of the ferritic material. (Figure 3-26-4 to Figure 3-26-10) Welds joining pipes or tubes are the most common problem area, but support lugs or attachments of cast or wrought 300 series SS to 400 series SS are also affected.",
        "Hard mixed zone cracking occurs along the fusion line, through the mixed zone identifiable by metallographic examination.",
        "Carbon steel to Alloy 400 weld damage in HF will be characterized by localized corrosion of the carbon steel HAZ area and hydrogen stress cracking along the fusion line or coarse-grained portion of the HAZ. (Figure 3-26-11 and Figure 3-26-12)",
        "Hydrogen disbonding cracks form at the interface between the austenitic weld metal and the ferritic base metal."
      ],
      "prevention": [
        "For high-temperature applicat ions, nickel-based filler metals that have a coefficient of thermal expansion closer to carbon and low-alloy steels may dramatically increase the life of the joint, because of the significant reduction in thermal stress acting on the steel (ferritic) side of the joint. Refer to API 577 and API 582 for additional information on filler metal selection, welding procedures, and weld inspection.",
        "For high-temperature installations, consider installing a pup piece that has an intermediate thermal expansion coefficient between the two materials to be joined.",
        "Use of a shallower weld prep bevel or a compound angle bevel increases the effective weld length and alters the stress field, which may promote longer life.",
        "If 300 series SS welding electrodes are used, the DMW should be placed in a low-temperature region.",
        "In steam-generating equipment, the weld at the high-temperat ure end should be made in the penthouse or header enclosure, out of the heat transfer zone.",
        "For high-temperature service , consider buttering the ferritic side of the joint with the stainless steel or nickel- based filler metal and perform PWHT prior to completing the DMW. PWHT will reduce residual stress at the ferritic-austenitic interface and thereby reduce the likelihood of high-temperature DMW cracking.",
        "On buttered joints, the thickness of the weld metal should be a minimum of 0.25 in. (6 mm) after the bevel is machined, in order to avoid creating an HAZ in the base metal beneath the butter layer when the attachment weld is made.",
        "Avoid using DMWs for socket welds or pressure-retaining fillet welds at temperatures above 250 °F.",
        "Avoid using DMWs in wet H 2S services. Where unavoidable, specially designed weld configurations may be needed to avoid the potentially hard HAZ from contacting the environment or to avoid the formation of a thru- wall hard HAZ, e.g. by alloy-overlaying the base metal for some distance beyond the alloy weld joint.",
        "Avoid using DMWs in HF acid service. Where necessary, locate the carbon steel to Alloy 400 transition where the exposure to free HF is minimal. In piping, use flanged connections. In lined columns, locate the DMW in an acid-free zone. Where exposure to HF cannot be avoided, take precautions to avoid high-hardness HAZs in carbon steel, particularly in older, pre-1980 steels. See NACE SP0472."
      ],
      "inspection": [
        "Inspection of complex, multi-material welded joints may require consulting a subject matter expert and is beyond the scope of this document.",
        "The following techniques (alone or in combination) should be considered for NDE of dissimilar welds during fabrication: PT [prep, root pass, hot pass , cap pass, final inspection, and butter layer after PWHT (if applicable)]; Angle beam UT* (SWUT or PAUT) on butt welds; UT on butter layer after PWHT (if applicable) to check bonding; R T ; WFMT (magnetic materials only); and/or positive materials identification (PMI) can be used to confirm the chemical compositions of the different materials involved.",
        "In fired heater tubes, RT and UT* (shear wave or phased array) can be used.",
        "For inspection of cladding asso ciated with dissimilar welds, UT* [straight beam or angle beam (SWUT or PAUT)] or ECT can be used.",
