Repository: libinvarghese16/API-CalcX

# API Calc Pro Platform

Local-first development workspace for the new API Calc Pro mobile application.

## Current milestone

- Isolated from the existing production web application
- Modern React and TypeScript mobile UI preview
- API 510, API 570, API 653, and API 571 product navigation
- API 570 mobile scope limited to four individual workspaces; the bulk Piping calculation table and Tube calculation table are explicitly excluded
- Individual API 570 Piping workspace connected to the `api570.piping` typed engine with protected-source Metric parity, equivalent U.S. input coverage, mixed-unit entry, code-route guards and visible result tracing

File: apps/mobile/public/data/api571-damage-mechanisms.json (part 6 of 13)
[
        "For inspection for creep damage due to DMWs, there is no rel iable NDE method to detect creep in its early stages. Advanced stages can be detected using angle beam UT (SWUT* or PAUT*) or FMR. Destructive testing (removing a sample) to permit metallographic examination or stress-rupture testing may be applicable.",
        "For inspection for environmental cracking due to DMWs initia ting on or near the ID surface exposed to the corrosive environment, PT or WFMT (for magnetic materials) on t he internal surface or angle beam UT (SWUT* or PAUT*) from the external surface, can be used. * DMWs (cladding, ferritic to austenitic butt welds, etc.) present challenges for inspecting due to beam/microstructure interactions (e.g. absorption, steering, and refraction). It is recommended that knowledge of grain size, specifically in austenitic stainless steels, and thickness are understood before applying UT techniques. Calibration should be done on similar materials (if not the same) as to be inspected. Inspection should be conducted by a technician experienced and knowledgeable with DMWs."
      ],
      "relatedMechanisms": [
        "Thermal fatigue (see 3.64), corrosion fatigue (see 3.21), creep and stress rupture (see 3.23), wet H2S damage (see 3.67), and hydrogen stress cracking in HF (see 3.41)."
      ]
    }
  },
  {
    "id": "3.27",
    "article": "Article 3.27",
    "title": "Erosion/Erosion-Corrosion",
    "sections": {
      "description": [
        "This subject covers a wide range of situations of material loss, from flowing solid particles alone or in a liquid or vapor stream physically abrading the material to material loss accelerated by the flow of corrosive liquid or vapor possibly combined with the velocity-assisted removal of a protective film or scale. Erosion is the mechanical removal of surface material as the r esult of relative movement between, or impact from, solids, liquids, vapor, or any combination thereof . It is typically found in services where solids are entrained in liquid or vapor streams such as slurries and fluidized solids. In refining, with the exception of water droplets in steam systems, it is unlikely that any flowing liquid or liquid impingement (without entrained solids) would be able to erode typical materials of construction without there also being a corrosion component present. The same can be said for gases, with the possible exception of steam cutting. However, see Cavitation (3.16). Erosion-corrosion is a description for the damage that occurs when particle erosion and/or high flow velocity contributes to corrosion by removing protective films or scales or otherwise accelerating the corrosion rate. This is also called velocity-assisted corrosion.",
        "In most refinery erosion-corr osion situations, corrosion is the dominant consideration."
      ],
      "affectedMaterials": [
        "All metals, but mostly carbon steel and copper alloys in refining. Refractories are also affected. Most commonly affected are materials without true passivity, where the corrosion rate is limited by a protective corrosion layer or inhibitive film."
      ],
      "criticalFactors": [
        "With solid particle mechanical erosion, metal loss rates will depend on the velocity and number of impacting particles (e.g. a low concentration of particles vs a slurry), as well as the size, shape, hardness, and density of the impacting particles, the hardness of the material subject to erosion, and the angle of impact. Softer alloys such as copper and aluminum alloys that are easily worn from mechanical damage may be subject to severe metal loss under high-velocity conditions. Increasing the hardness of the eroding metal component can red uce the rate of erosion damage. However, this may not be effective where corrosion plays a significant role.",
        "For solids entrained in a liq uid medium that also has a corrosion component, the same factors apply as with solid particle mechanical erosion described in Item a). However , with the solid particles removing any protective scales or other protective barrier on the metal surface, the rate of metal loss can be much greater than what is normally seen from the corrosion mechanism alone.",
        "For corrosive liquid droplets entrained in a vapor, metal loss rates will depend on the velocity and number or rate of impacting droplets and the corrosivity of the liquid.",
        "Many corrosive liquid environments will exhibit velocity-acc elerated corrosion. In some cases, there is a threshold velocity below which corrosion is minimal but above which corrosion becomes significant. In other cases, there is no specific threshold; the highest corrosion rates simply occur where the velocity is greatest. Table 3-27-1 shows erosion-corrosion rates for a number of metals in seawater at different flow velocities. As the table illustrates, some alloys, particularly copper alloys, have an apparent threshold velocity above which the rate of metal loss increases significantly. NOTE Increasing pipe thickness (schedule) will decrease the ID and increase the flow velocity, potentially increasing the corrosion rate. D AMAGE MECHANISMS AFFECTING FIXED EQUIPMENT IN THE REFINING INDUSTRY 145",
        "In most cases, the more corrosive the environment is to a particular material, the greater will be the erosion- corrosion effect, especially where the erosion effect damages the stability of a protective film, scale, or other barrier upon which the metal depends for its corrosion resistance. Any factors that contribute to an increase in corrosivity of the environment, such as temperature, pH, etc ., can increase susceptibility to erosion- corrosion metal loss."
      ],
      "affectedUnits": [
        "All types of equipment exposed to moving fluids and/or catalyst are subject to erosion and erosion-corrosion. This includes piping bends, elbows, tees and reducers, piping systems downstream of letdown valves and block valves, pumps, blowers, propellers, impellers, agitators, vessels with agitators, heat exchanger tubing, measuring device orifices, turbine blades, nozzles, ducts and vapor lines, scrapers, cutters, and wear plates.",
        "Erosion can be caused by gas-borne catalyst or coke particles or by particles carried by a liquid such as a slurry. This form of damage occurs as the result of catalyst movement in catalyst handling equipment (valves, cyclones, piping, reactors) and slurry piping in FCC reactor and regenerator systems. (Figure 3-27-1) It also occurs in coker heaters and coke handling equipment in both delayed and fluidized bed cokers. (Figure 3- 27-2) And it causes \"wear\" on pumps (Figure 3-27-3), compressors, and other rotating equipment.",
        "Hydroprocessing reactor effl uent piping may be subject to erosion-corrosion by ammonium bisulfide. The metal loss is dependent on several factors including the ammonium bisulfide concentration, H2S and NH3 partial pressures, velocity and shear stress on the pipe wall, and corrosion resistance of the material. (See 3.5.)",
        "Crude and vacuum unit piping and vessels exposed to naphthenic acids in some crude oils may suffer severe erosion-corrosion metal loss depending on the temperature, velocity, sulfur content, and naphthenic acid content. (See 3.46.)",
        "Erosion-corrosion is common in acid alkylation systems.",
        "Boiler water circuits can suffer accelerated corrosion from high-velocity flow, specifically known as \"flow accelerated corrosion\" (FAC). (See 3.9.)",
        "High velocity also increases cooling water corrosion rates as well as corrosion rates in other corrosive media, as described in their respective sections in this document.",
        "Erosion by water droplets in steam systems can be very damaging."
      ],
      "appearance": [
        "Erosion and erosion-corrosion are typically characterized by a localized loss in thickness in the form of grooves, gullies, waves, rounded holes, valleys, or simply a greater amount of thinning in a localized area such as the outer radius of a piping elbow. These losses often exhibit a directional pattern. There have been cases where the erosion or erosion-corrosion has occurred over a large enough surface area to cause a rupture.",
        "In liquid lines containing particulate, low velocities, i.e. < around 5 fps (1.5 m/s), can allow solids to tumble to the bottom and cause erosion or erosion-corrosion in the 6 o'clock position.",
        "Failures can occur in a relatively short time."
      ],
      "prevention": [
        "Changes in shape, geometry, and materials can help mitigate erosion and erosion-corrosion. Examples include increasing the pipe diameter to reduce velocity, streamlining bends to reduce impingement, and using replaceable impingement baffles.",
        "Improved resistance to mechanical erosion is usually achieved by increasing component hardness, e.g. using a harder alloy, hardfacing, or a surface-hardening treatment. Erosion-resistant refractories in cyclones and slide valves have successfully resisted erosion.",
        "Erosion-corrosion is best mitigated by using more corrosion- resistant alloys and/or altering the process environment to reduce corrosivity, e.g. by deaeration, condensate injection, or the addition of inhibitors, as applicable. Resistance is generally not improved through increasing component hardness alone.",
        "Heat exchangers utilize impingement plates and occasionally tube ferrules to minimize erosion-corrosion problems.",
        "Refer to the relevant section of this document for methods t o manage corrosion in erosion-corrosion prone environments (naphthenic acid, ammonium bisulfide, etc.).",
        "Ensure proper operation to avo id water droplets in the steam system."
      ],
      "inspection": [
        "Manual UT grids or automated scans can be used to determine the extent of erosion at susceptible areas, such as changes in direction, changes in diameter, or other tur bulent areas. Randomly placed point UT readings may not be effective if they are not placed at the locations of potential susceptibility.",
        "Profile RT can be used to det ect areas of erosion but may not be able to determine the actual remaining wall thickness. UT thickness is normally used as a follow-up technique to quantify wall loss.",
        "GWT can be used as a screening technique in certain applications where changes in piping direction will not impede the effectiveness of the examination.",
        "Permanently mounted thickness monitoring sensors can be used.",
        "Gouging or grooving along the bottom of a line and can be fo und by screening techniques [e.g. GWT, saturated low-frequency eddy current (SLOFEC), or X-ray crawler], UT scans or grids, or radiography.",
        "Infrared thermography scans can be used on stream to detect refractory degradation (potentially due to erosion).",
        "Specialized coupons can be used to determine if erosion is a potential concern.",
        "Sampling of process streams for chemical analysis of solids and particulate size can help determine erosion potential within a system."
      ],
      "relatedMechanisms": [
        "Cavitation (3.16)."
      ]
    }
  },
  {
    "id": "3.28",
    "article": "Article 3.28",
    "title": "Ethanol Stress Corrosion Cracking",
    "sections": {
      "description": [
        "Surface-initiated cracks caused by environmental cracking of carbon steel under the combined action of tensile stress and a fuel grade ethanol (FGE; ASTM D4806) or FGE/gasoline blend environment. Dissolved oxygen and the presence of variable stresses such as cyclic stress or component flexing increase the propensity for cracking."
      ],
      "affectedMaterials": [
        "All grades of carbon steel are susceptible.",
        "Ethanol SCC has not been reported in materials other than ca rbon steel, but general corrosion may be a concern with other materials including some alloys of aluminum, copper and copper alloys, lead, and zinc.",
        "FGE and blends with gasoline may adversely affect nonmetallic materials (e.g. coatings and seals), causing swelling, hardness changes, etc."
      ],
      "criticalFactors": [
        "Several factors have been ident ified by field observations. Stress may be applied or residual. Highly stressed, locally cold worked components, or components with stress concentrators are susceptible to cracking. Variable stresses, such as those produced by loading and unloading of tanks, have led to cracking in tank bottoms and floating roofs. Cracking has been found to occur in FGE meeting ASTM D4806 spe cifications, including the water content requirement. Corrosion inhibitors may be added to ethanol to prevent genera l corrosion in vehicle fuel systems, but their effect on SCC is not fully understood.",
        "Other factors have been identi fied in controlled laboratory conditions using conservative slow strain rate test (SSRT) methods that stress the steel sample to failure. Evidence of SCC is based on the stress/strain behavior and an examination of the fracture surfaces. Aeration (i.e. the dissolved oxygen content) of the ethanol ap pears to be the most important factor for determining ethanol SCC susceptibility. Cracking has not been found under deaerated conditions. The maximum potential for ethanol SCC occurs within a narrow range of water content between 0.1 and 4.5 vol%. Ethanol SCC has been found to occur in blends of FGE and gasoline containing as little as 20 vol% FGE. Galvanic coupling of a new steel to corroded steel increases the likelihood of ethanol SCC. Increasing the chloride content of the ethanol tends to increase the severity of cracking and changes the crack type from the mainly intergranular found in the field to transgranular cracking."
      ],
      "affectedUnits": [
        "Carbon steel storage tanks, rack piping, and associated equi pment are susceptible to ethanol SCC. All grades of carbon steel are susceptible",
        "Cracking has also been reported in a pipeline used to transport FGE to and from a terminal.",
        "Ethanol SCC has not been reported in FGE manufacturers' equi pment and tankage or in transportation equipment (barges, trucks, railcars).",
        "Cracking has not been reported in equipment handling FGE after it has been blended with unleaded gasoline at end-use concentrations (10 vol% FGE). There has been one reported failure of an end-user E-85 tank."
      ],
      "appearance": [
        "Ethanol SCC is often found in the vicinity of welds and can appear as cracks that are parallel to the weld or transverse to the weld. (Figure 3-28-1 to Figure 3-28-8)",
        "Cracks are typically tight and may be filled with corrosion product.",
        "Ethanol SCC cracks are typically branched and intergranular, but transgranular or mixed-mode cracking has also been reported. Field failures tend to be intergranular, while laboratory testing has produced all crack morphologies. The cracking mode appears to depend on the chloride level, with an increased chloride content tending to shift the cracking from intergranular to transgranular or mixed mode.",
        "Microstructure of materials subjected to ethanol SCC are typically ferrite, or ferrite and pearlite."
      ],
      "prevention": [
        "The likelihood of ethanol SCC can be reduced though PWHT (when possible) or by applying coatings.",
        "Avoid designs with highly localized tensile stresses.",
        "Avoid the usage of lap seam welds (where practical) that may concentrate strain in components.",
        "Minimize cold working during fabrication and the use of springs and other devices (e.g. for floating roof components) made using cold-worked steel."
      ],
      "inspection": [
        "Ethanol SCC is difficult to predict and detect, and as is generally the case for SCC mechanisms, routine inspection for ethanol SCC is not an effective way to manage the issue. Efforts need to be focused on prevention.",
        "Inspection for ethanol SCC is generally performed where cracking is already suspected or to determine the extent of cracking after a leak has occurred. It is especially difficult to detect prior to leaking in piping and equipment where there is no access to the internal surface. When inspection is performed, it should be focused on highly stressed areas, such as weld HAZs and the area immediately adjacent to the HAZ, highly cold worked areas, and highly stressed areas.",
        "It is difficult to visually detect ethanol SCC because the c racks are typically tight and filled with corrosion product. Some small leaks may occur before an ethanol crack can be visually detected.",
        "WFMT is the preferred method for detecting ethanol SCC. Meth ods for ethanol SCC inspection are similar to those used for detecting other types of SCC.",
        "Angle beam UT (SWUT or PAUT) can detect internal SCC from the external surface and thus can be used in instances where internal access for WFMT is not possible. These UT methods may also be used for estimating the depth of cracking.",
        "ACFM is an effective method fo r SCC detection and requires less surface preparation than WFMT.",
        "ECT is unproven as a method for detection of ethanol SCC.",
        "AET has had some success in detecting, locating, and monitoring SCC growth. However, results sometimes can be inconclusive and quality AET data may be difficult to obtain, and there is no industry track record of use of AET to detect ethanol SCC. D AMAGE MECHANISMS AFFECTING FIXED EQUIPMENT IN THE REFINING INDUSTRY 151"
      ],
      "relatedMechanisms": [
        "Ethanol SCC is assumed to be similar to SCC reported in methanol and various alkaline aqueous solutions, e.g. amine SCC (3.3), carbonate SCC (3.12), and caustic SCC (3.15)."
      ]
    }
  },
  {
    "id": "3.29",
    "article": "Article 3.29",
    "title": "Flue Gas Dew Point Corrosion",
    "sections": {
      "description": [
        "Sulfur, nitrogen, and chlorine species in fuel will form sulfur dioxide, sulfur trioxide, nitrogen dioxide, and hydrogen chloride gas to go along with the CO2 within the combustion products. At temperatures at or below the dew point, these gases and the water vapor in the flue gas will condense t o form sulfurous acid, sulfuric acid, nitric acid, hydrochloric acid, and carbonic acid, which can lead to severe corrosion."
      ],
      "affectedMaterials": [
        "Carbon steel, low-alloy steels, and 300 series SS."
      ],
      "criticalFactors": [
        "The concentration of contaminants (sulfur, nitrogen, and chlorides) in the fuel and the operating temperature of flue gas metal surfaces determine the likelihood and severity of corrosion.",
        "Since all fuels contain some amount of sulfur, sulfuric and sulfurous acid dew point corrosion can occur if the metal temperatures are below the dew point.",
        "The dew point of sulfuric acid depends on the concentration of sulfur trioxide in the flue gas but is typically about 280 °F (140 °C).",
        "Dew points for sulfurous, hy drochloric, nitric, and carbonic acids depend on the concentrations of SO2, HCl, NO2, and CO2 and on the water content of the flue gas, but they occur typically at temperatures lower than the water dew point, 212 °F (100 °C). Hence, corrosion by these acids gases is expected to occur only when surface temperatures reach or go below the water dew point."
      ],
      "affectedUnits": [
        "Sulfur recovery unit (SRU) incinerators and FCC unit regenerator flue gas systems, as well as fired process heaters and boilers that burn fuels containing sulfur, nitrogen, or chloride have the potential for acid dew point corrosion in the economizer sections and in the stacks.",
        "Similar damage occurs in oil-fired boilers when the units ar e water-washed to remove ash if the final rinse does not neutralize the acid salts.",
        "Heat-recovery steam generators (HRSGs) that have 300 series SS feedwater heaters may suffer chloride- induced SCC from the gas side (OD) when the temperature of the inlet water is below the dew point of hydrochloric acid.",
        "300 series SS feedwater heaters in HRSGs are potentially at risk if the atmosphere of the combustion turbine includes chlorine. Cooling tower drift from cooling towers that use chlorine-based biocides may blow into the combustion turbine and lead to potential damage in the feedwater heaters."
      ],
      "appearance": [
        "Flue gas corrosion on economizers or other carbon steel or l ow-alloy steel components will have general wastage often with broad, shallow pits, depending on the way the acid condenses.",
        "For the 300 series SS feedwater heaters in HRSGs, SCC will have surface-breaking cracks and the general appearance will be somewhat crazed."
      ],
      "prevention": [
        "The metallic surfaces at the back end of the boilers and fired heaters and stacks should be kept at least 10 °F (6 °C) above the dew point temperature of sulfuric acid (the highest dew point of the condensable acid gases).",
        "For HRSGs, avoid the use of 300 series SS in the feedwater h eaters if the environment is likely to contain chlorides.",
        "When water washing to remove ash, sodium carbonate should be added to the final rinse as an alkaline solution to neutralize the acidic ash constituents."
      ],
      "inspection": [
        "Because flue gas corrosion occurs on tubes nearest the stack, which are typically finned tubes, the fins interfere with most inspection techniques that might be used on other heater and boiler tubes.",
        "Wall-thickness measurements by UT methods will monitor the wastage in affected tubes and stacks.",
        "To obtain UT thickness readi ngs of finned tubes, a section of fins normally must be removed.",
        "Permanently mounted thickness monitoring sensors can be used.",
        "SCC of 300 series SS can be f ound using VT, PT, and ECT inspection.",
        "In the case where the tubes and fins are the same material, a VT of the fins will provide an indication if the damage mechanism is present.",
        "RT can be utilized to obtain thickness readings, as geometry allows.",
        "VT inside of stacks using a remote camera may be possible in some configurations."
      ],
      "relatedMechanisms": [
        "Hydrochloric acid corrosion (3.37), sulfuric acid corrosion, (3.62), and Cl- SCC (3.17)."
      ]
    }
  },
  {
    "id": "3.30",
    "article": "Article 3.30",
    "title": "Fuel Ash Corrosion",
    "sections": {
      "description": [
        "Fuel ash corrosion is accelerated high-temperature wastage o f materials that occurs when contaminants in the fuel form deposits and then melt on the metal surfaces inside fired heaters, boilers, and gas turbines.",
        "Corrosion typically occurs with fuel oil or coal that is con taminated with a combination of sulfur, sodium, potassium, and/or vanadium.",
        "The resulting molten salts ( slags) dissolve the surface oxid e on the metal and enhance the transport of oxygen to the fresh surface to re-form the iron oxide at the expense of the tube wall or component."
      ],
      "affectedMaterials": [
        "All conventional alloys used for process heater and boiler construction are susceptible.",
        "Alloys of the 50Cr-50Ni fami ly show improved resistance."
      ],
      "criticalFactors": [
        "The concentration of molten salt-forming contaminants in the fuel, metal temperature, and alloy composition are the critical factors.",
        "Sodium (Na) and vanadium (V) content are very important. Typically, a combined concentration of Na and V above 50 ppm will cause damage.",
        "Corrosion occurs by this mechanism only if the metal tempera ture is high enough to melt the deposits and form the molten slag. It is most severe where the temperatures are the highest.",
        "The corrosion rates differ depending on the alloy and location within the heater.",
        "The molten slags are different for oil ash vs coal ash. They are also different for waterwall tube corrosion. For oil ash, the liquid species are mixtures of vanadium pento xide and sodium oxide, or vanadium pentoxide and sodium sulfate. Depending on the precise composit ion, melting points below 1000 °F (540 °C) are possible. For coal ash, superheater and reheater corrosion is caused by sodium and potassium iron trisulfates that melt between 1030 °F and 1130 °F (545 °C and 610 °C), depending on the ratio of sodium and potassium. Reducing (low-oxygen) conditions, i.e. a flue gas rich in carbon monoxide, hydrogen sulfide, and hydrogen, will increase corrosion rates 2 to 5 times compared to oxidizing (oxygen-rich) conditions. For waterwall tube corrosion, th e liquid species are mixtures of sodium and potassium pyrosulfates that have melting points as low as 700 °F (370 °C). Unburned coal particles also add carbon to the fly ash deposits and provide a reducing environment on the tube surface where corrosion occurs. Carburization of the t ube surface, especially on austenitic alloys, will decrease corrosion resistance and increase tube wastage rates."
      ],
      "affectedUnits": [
        "Fuel ash corrosion can occur in any fired heater, boiler, or gas turbine utilizing fuels with the aforementioned contaminants.",
        "Fuel ash corrosion is most often associated with fired heaters burning vanadium- and sodium-contaminated fuel oils or residue.",
        "Heater tubes are sometimes not affected because their skin t emperatures in most heaters are cooler than the threshold melting point of the slags. Tube hangers and supports, however, operate hotter and can suffer severe fuel ash corrosion.",
        "Some gas turbines suffer bl ade corrosion when switched over to burning fuel oil.",
        "In some cases, coking of heater tubes may cause operators to increase heat flux that may push some components above the threshold temperature where fuel ash corrosion is possible.",
        "Since the melting points of these liquid species are around 1000 °F (540 °C) and higher in the superheaters and reheaters, any unit that has metal temperatures above the melting point of the sulfates may have the problem.",
        "For oil-fired boilers, fuel oils that do not contain vanadium are less prone to liquid fuel ash corrosion.",
        "For waterwall tubes, if the temperature can be maintained be low the melting point of the pyrosulfates [i.e. below 700 °F (370 °C)], damage will be minimized. Thus, steam-generating pressures below about 1800 psi (12.5 MPa) are nearly immune."
      ],
      "appearance": [
        "Oil ash corrosion is manifested as severe metal loss associated with slagging. In some cases, corrosion rates of 100 mpy to 1000 mpy (2.5 mm/yr to 25 mm/yr) may be experienced.",
        "With oil ash, corrosion may result in a corroded surface with numerous deep round pits. (Figure 3-30-1 and Figure 3-30-2) There are also representative phot os of fuel ash and coal ash corrosion in Reference 4.",
        "The liquified corrodents can melt together during the corros ion process and form a hard, glassy, tenacious scale.",
        "With coal ash, the appearance will be a smooth interface between a glassy slag layer and the metal.",
        "Metallographic examination and deposit-analysis techniques can be used to verify the presence of fuel ash corrosion. Oil ash deposit will often appear in at least two distinct layers. The deposit adjacent to the component will have a dark gray or black appearance at room temperature.",
        "For waterwall tubes, thermal fatigue cracks can occur in conjunction with the fuel ash corrosion. (Figure 3- 30-3) The cracks are predominantly circumferential and, to a lesser extent, axial. The overall appearance on the waterwalls is one of circumferential grooving. After the liquid ash layer develops, the \"slush\" can only hold a certain weight of ash. When the weight is excessive, the slag is shed, exposing a bare, uninsulated tube to the heat flux of the firebox. The temperatures will spike on waterwall tubes, by perhaps 100 °F (55 °C). Repetitive cycles can result in thermal fatigue cracking. The mechanism for the steam-cooled tubes is similar, except that the temperature spike is probably less, and therefore the thermal fatigue damage is less severe. After removal of the corrosion scale on superheaters and reheaters, the steel can have an alligator-hide appearance. (Figure 3-30-4) This, as well as the circumferential cracking on waterwalls i n coal-fired boilers, is caused by a similar mechanism. D AMAGE MECHANISMS AFFECTING FIXED EQUIPMENT IN THE REFINING INDUSTRY 161"
      ],
      "prevention": [
        "Fuel ash corrosion can be prevented by blending or changing fuel sources (minimizing the contaminants) and by operating equipment so that hot components are below the temperature where molten deposits are formed.",
        "Proper burner design and burner management can help to reduc e flame impingement and localized hot spots.",
        "In some cases, the characteristics and melting points of the slags can be changed by firing with low excess oxygen or by injecting special additives into the fuel. These changes can increase the melting point of the slags and reduce the tendency of the deposits to stick to metal surfaces or dissolve the protective oxide scale. Even with changes to reduce slag formation, corrosion may continue if metal surfaces are not cleaned to remove slag and corrosion products.",
        "Corrosion of some components, such as tube hangers and suppo rts, can be minimized by changing to a 50 %Cr to 50 %Ni alloy, such as Alloy 657. Designs of tube hangers may need to be modified to account for the lower stress-rupture strength of the 50Cr-50Ni alloys.",
        "Maintaining the combined sodium plus vanadium content below 50 ppm will control the damage."
      ],
      "inspection": [
        "VT is usually sufficient to detect fuel ash corrosion.",
        "Metal loss is likely to be severe, and the presence of a slag will be apparent. NOTE Tubes may need to be grit blasted in order to remove the tenacious, glass-like deposit.",
        "UT may be useful to m easure loss of thickness."
      ],
      "relatedMechanisms": [
        "Hot corrosion, hot ash corrosion, molten salt corrosion, oil ash corrosion, and coal ash corrosion are all terms used to describe this mechanism."
      ]
    }
  },
  {
    "id": "3.31",
    "article": "Article 3.31",
    "title": "Galvanic Corrosion",
    "sections": {
      "description": [
        "Accelerated corrosion that can occur at the junction of dissimilar metals when they are joined together in a suitable electrolyte, such as a moist or aqueous environment or soils containing moisture."
      ],
      "affectedMaterials": [
        "All metals with the exception of most noble metals."
      ],
      "criticalFactors": [
        "For galvanic corrosion, t hree conditions must be met. There must be two (or at least two) different metals with different electrochemical potentials. The dissimilar metals must be electrically coupled together, e ither by being directly in contact with or connected to each other or connected by a wire or other conductor. One of these metals is known as the anode and the other is the cathode. Both metals must be immersed or in contact with the same, continuous electrolyte, i.e. a fluid that can conduct electric current. Moisture or a separate water phase is usually required for the fluid to have enough conductivity.",
        "The more noble material (the cathode) is protected by sacrif icial corrosion of the more active material (the anode). The anode corrodes at a higher rate than it would if it were not connected to the cathode.",
        "A typical listing of the relative position on the active to noble scale of alloys in seawater is shown in Table 3- 31-1.",
        "The farther the alloys are apart in the table, the higher the driving force for corrosion.",
        "The relative amount of surfac e area exposed to the electrolyte between the more active anode material and the more noble cathode material has a significant affect. If there is a small anode-to-cathode exposed surface area ratio, the corrosion rate of the anode can be very high. If there is a large anode-to-cathode surface area ratio, the c orrosion rate of the anode will be less affected.",
        "The same metal may act as either an anode or a cathode in di fferent situations due to the effect of surface films, scale, and/or the properties of the electrolyte on its electrochemical potential in that particular situation (e.g. old steel pipe connected to new steel pipe).",
        "The same electrochemical coupling of different metals that leads to galvanic corrosion is put to beneficial effect in the form of cathodic protection when a more active sa crificial material, e.g. an aluminum or magnesium anode, is coupled to a less active (more noble) metal, e.g. carbon steel. This is the principle behind galvanized steel, where the zinc (Zn) coating corrodes preferentially to protect the underlying carbon steel. [If there is a break in the galvanizing coating, the resulting large anode to small cathode area prevents accelerated corrosion of the steel, while the Zn coating (anode) continues to cathodically protect the exposed steel.] This Zn-to-steel anode-to-cathode relationship appears to reverse in aerated water at temperatures above about 150 °F (65 °C). This is because the corrosion products and scale that form on the surface of the galvanizing make the surface more noble than steel. However, th e relative positions of the open circuit potentials of the two metals do not actually switch at any temperature. D AMAGE MECHANISMS AFFECTING FIXED EQUIPMENT IN THE REFINING INDUSTRY 165"
      ],
      "affectedUnits": [
        "Galvanic corrosion can occur in any unit where different met als are coupled in a conductive fluid. Heat exchangers are susceptible if the tube material is different from the tubesheet and/or baffles, particularly if saltwater cooling is utilized.",
        "Buried piping and ship hulls are also typical locations for galvanic corrosion."
      ],
      "appearance": [
        "Damage occurs where two differ ent materials are joined at welded, bolted, or rolled connections.",
        "The more active material can suffer generalized loss in thickness or more aggressive localized loss adjacent to the point of connection, with the appearance of crevice, grooving, or pitting corrosion, depending on the driving force, conductivity of the electrolyte, and the relative anode/cathode area ratio. (Figure 3-31-1 and Figure 3-31-2)"
      ],
      "prevention": [
        "The best method for prevention or mitigation is through good design.",
        "Coupling of different metals in a conductive fluid should be avoided; however, the galvanic effect will be minimized if the anode/cathode surface area ratio is favorable.",
        "If a coating is to be used to mitigate corrosion of a galvanic couple, care must be exercised. If only the active material were coated, a small anode-to-cathode area ratio would exist wherever a coating defect or damage exposed bare anode metal, which would greatly accelerate corrosion of the anode at the break in the coating. Therefore, the exposed areas of both the anode and the cathode should be coated. If only one can be coated, the more noble cathode material should be the one coated. In this case the coating will not protect the anode, but at least the acceleration of the corrosion rate caused by t he galvanic couple will be minimized or eliminated.",
        "For piping, specially designed electric insulating bolt sleeves and gaskets (i.e. isolation flanges) can eliminate the electrical connection.",
        "Sacrificial anodes are sometimes installed in carbon steel c ooling water exchanger channels to control channel and tubesheet corrosion, particularly where Cu-alloy tubes such as admiralty brass are used."
      ],
      "inspection": [
        "VT and UT thickness gauging ar e effective methods for detecting galvanic corrosion. VT may indicate loss of the mor e anodic material by displaying oxidized material before it is cleaned. UT thickness measurement techniques have been effective in determining the amount of loss in the more anodic material.",
        "Permanently mounted thickness monitoring sensors can be used.",
        "The damage could also be hidden underneath a bolt or rivet head. An initial \"total picture\" examination may be necessary to und erstand the nature of joints under consideration. In the case of bolt heads or rivets, an angled beam technique may be needed to evaluate the hidden loss under the head of the fastener."
      ],
      "relatedMechanisms": [
        "Concentration cell corrosion (3.19), soil corrosion (3.57), DMW cracking (3.26), and titanium hydriding (3.66)."
      ]
    }
  },
  {
    "id": "3.32",
    "article": "Article 3.32",
    "title": "Gaseous Oxygen-enhanced Ignition and Combustion",
    "sections": {
      "description": [
        "Many metals are flammable in oxygen and oxygen-rich air (>25 % oxygen) services even at low pressures, whereas they are non-flammable in air. The spontaneous ignition or combustion of metallic and nonmetallic components can result in fires and explosions in certain oxygen-rich gaseous environments if not properly designed, operated, and maintained. Once ignited, metals and no n-metals burn more vigorously with higher oxygen purity, pressure, and temperature."
      ],
      "affectedMaterials": [
        "Carbon steels and low-alloy steels are flammable in oxygen-rich environments greater than about 15 psig (0.1 MPa) oxygen pressure. However, with special precautions, t hese materials are safely used in high- pressure oxygen.",
        "300 series SS have better resistance to low-pressure oxygen-rich environments and are generally difficult to ignite at oxygen pressures below about 200 psig (1.4 MPa).",
        "Copper alloys (with > 55 % copper) and nickel alloys (with > 50 % nickel) are very fire resistant and are generally considered non-flammable. Because of their excellent oxygen \"compatibility,\" they are often selected for impingement and turbulent services such as valves and instrumentation. (But, see Figure 3-32-5.) Alloy 400 is highly resistant.",
        "Although widely used for oxygen cylinders and in oxygen manufacturing plants, aluminum is usually avoided for flowing oxygen. Aluminum may ignite at ambient temperature with low levels of ignition energy. If ignited, it burns quickly and with a large energy release.",
        "The easiest materials to ignite are plastics, elastomers, an d hydrocarbon lubricants, and their use is minimized in oxygen systems.",
        "Titanium and titanium alloys are generally avoided in oxygen and oxygen-rich service, because they have low ignition energies and release a large amount of energy during combustion. Tests indicate that titanium can sustain combustion at oxygen pressure as low as 1 psia (7 kPa). Most industry documents caution against the use of titanium in oxygen systems. (References 5 and 6) NOTE These are general guidelines and should not be considered for design."
      ],
      "criticalFactors": [
        "Many factors contribute to the likelihood of combustion and ign ition in oxygen services. They include system pressure, line velocity, temperature, system cleanliness, piping configuration, component thickness, system design, oxygen content of the stream, and ignition energy. (A unique aspect of oxygen-rich systems is that the source of energy does not need to be a spark or flame; the source may be the presence of ignition energy.)",
