Repository: libinvarghese16/API-CalcX

# API Calc Pro Platform

Local-first development workspace for the new API Calc Pro mobile application.

## Current milestone

- Isolated from the existing production web application
- Modern React and TypeScript mobile UI preview
- API 510, API 570, API 653, and API 571 product navigation
- API 570 mobile scope limited to four individual workspaces; the bulk Piping calculation table and Tube calculation table are explicitly excluded
- Individual API 570 Piping workspace connected to the `api570.piping` typed engine with protected-source Metric parity, equivalent U.S. input coverage, mixed-unit entry, code-route guards and visible result tracing

File: apps/mobile/public/data/api571-damage-mechanisms.json (part 7 of 13)
[
        "Pressure in an oxygen system a ffects the poten tial ignition mechanisms of metallic systems. Systems operating below 500 psi are considered less severe than systems operating above 500 psi. High-purity oxygen systems over 500 psi are considered to have a severe effect on metal burning reactions because the amount of energy needed to start ignition is lower than the energy required in low- pressure systems. High-purity oxygen systems below 500 psi are considered to have a moderate or mild effect on metal burning reactions.",
        "The primary concern with high-velocity oxygen flow is the en trainment of particulates in the stream. High- velocity particulates can create friction or impinge on a surfa ce, such as at a pipe bend. Friction or impingement could result in ignition of the metal. Oxygen velocities in carbon steel and stainless steel piping should comply with industry limits as shown in Reference 1. Allowable velocity is a function of pressure and flow condition (direct impingement or non-impingement). D AMAGE MECHANISMS AFFECTING FIXED EQUIPMENT IN THE REFINING INDUSTRY 169",
        "The temperature of a material affects its flammability. As temperature increases, a lower amount of additional energy is required for ignition and sustained combustion. The effect of temperature is most critical on nonmetallic components of an oxygen system. The minimum temperature at which a substance will support combustion, under a specific set of conditions, is referred to as the ignition temperature. Published ignition temperatures for most alloys are near the alloy's melting temperature. However, these are measured in non- flowing conditions. Actual systems can suffer ignition and combustion at room temperature (and lower) due to particle impact and other mechanisms. Commonly used metals in high-purity oxygen systems may have an autoignition temperature as low as 1650 °F (900 °C). Nonmetallic items in high-puri ty oxygen systems may have an autoignition temperature as low as 300 °F (150 °C).",
        "System cleanliness is important for the safe operation of oxygen systems. Contamination with metallic fines or hydrocarbons such as oils and greases during construction or maintenance activities can lead to fires during subsequent start-up of the unit. These materials are easy to ignite and can lead to a large fire and breach of the system.",
        "The piping configuration, or layout, could create impingement areas such as at elbows, tees, or valves. These components pose a higher risk of ignition than straight pipe. Particles in the flowing oxy gen can strike these areas and cause ignition. Operation of valves and regula tors (opening/closing) causes high turbulence and impingement. Material selection for components in impact or impingement pro ne locations and high-turbulence areas is critical. Only items selected and cleaned specifically for oxygen servic e should be used in high-purity oxygen systems.",
        "Thin components or components with a high ratio of surface area to material volume provide a geometry that is susceptible to ignition of the metal. Examples include mist eliminators, demister pads, steel wool, and structured packing. (Figure 3-32-4)",
        "The system design must compensat e for the effect of items li ke mechanical impact, heat of combustion, kindling effect of contaminants, system resonance, fresh metal exposure, heat of compression, and turbulence. Reference 7 provides detailed information on the compatibility of various metals in oxygen-rich environments.",
        "The oxygen content has two effects. As the concentration of oxygen increases, the likelihood and intensity of a possible reaction increases. Also, as the oxygen increases, there is more available to support combustion during the oxidation reaction with the system material(s).",
        "Ignition energy in oxygen-rich environments can be derived f rom many sources. The heat of compression due to rapid pressure increases, the exothermic reaction resulting from the high rate of oxidation of some materials, or simply the available heat energy in the presence of low-ignition-temperature materials can cause items in oxygen-rich environments to ignite."
      ],
      "affectedUnits": [
        "These guidelines apply to any unit that uses oxygen or enriched air for combustion or other process reasons.",
        "Oxygen is sometimes used in SRUs (Figure 3-32-1 to Figure 3-32-3), FCC units, gasification units, and partial oxidation (POX) units.",
        "Oxygen piping systems, especia lly valves, regulators, and ot her impingement areas, are potentially vulnerable. Non-metals such as those used for seats and seals are easier to ignite than metals. (Figure 3- 32-6)"
      ],
      "appearance": [
        "The worst situation is when the pressure envelope is breached because of fire. In that case, the appearance is obvious. Oxygen fires can cause significant burning of metal components and extensive structural damage. (Figure 3-32-4).",
        "Visible external heat damage (glowing pipe or heat tint) is a strong indication of an internal fire. This can be caused by accumulation of flammable debris at a low point or other location and combustion or smoldering of the debris.",
        "In some cases, a small component such as a valve seat will burn without kindling other materials and without any outward sign of fire damage. It is noticed when the component is removed because it is not functioning properly."
      ],
      "prevention": [
        "Refer to industry-recommended guidelines included in the references listed below. Some general considerations are as follows.",
        "Oxygen fires are a sudden occurrence and not a progressive d egradation or weakening of the material. Prevention is best accomplished be keeping systems clean and thoroughly cleaning them after maintenance or inspections.",
        "Maintain velocity within recommended limits. If practical, a void velocities that are nominally above 100 fps (30 m/s) in gaseous oxygen.",
        "Ensure that replacement com ponents are suitable for oxygen service.",
        "Minimize lubricants and use only \"oxygen-compatible\" lubricants.",
        "Do not unnecessarily open oxygen systems for visual or other inspections as this could introduce contamination.",
        "A thorough review is needed before modifying oxygen systems to operate at higher pressures, temperatures, or velocities.",
        "Minimize sudden changes in pressure in the system. If high-p ressure oxygen suddenly enters a system initially at low pressure by quick operation of a valve, the \"dead end\" of that system experiences heating from adiabatic compression of the oxygen. Adiabatic compression heating can ignite plastics and rubbers but will not ignite metals. Valve seats, seals, nonmetallic hoses, etc., can be ignited by this mechanism.",
        "Avoid the use of plastic p ipe in oxygen piping systems."
      ],
      "inspection": [
        "Most commercial oxygen is dry and non-corrosive at normal ambient temperatures. Because of the sudden catastrophic ignition of metals under certain conditions, this type of damage cannot be inspected for in advance.",
        "Tell-tale signs of a minor fire such as external heat damage or signs of malfunctioning valves or other components containing nonmetallic components may be indicative of a problem.",
        "Blacklights can be used to che ck for hydrocarbon contamination. D AMAGE MECHANISMS AFFECTING FIXED EQUIPMENT IN THE REFINING INDUSTRY 171"
      ],
      "relatedMechanisms": [
        "None."
      ]
    }
  },
  {
    "id": "3.33",
    "article": "Article 3.33",
    "title": "Graphitic Corrosion of Cast Irons",
    "sections": {
      "description": [
        "Cast irons are comprised prima rily of graphite particles embedded in an iron matrix. Graphitic corrosion is a form of dealloying in which the iron matrix is corroded, leaving behind corrosion products and porous graphite.",
        "Attack results in a porous s tructure with a loss of strength, ductility, and density. It usually occurs under low- pH and stagnant conditions, especially in contact with soils or waters high in sulfates."
      ],
      "affectedMaterials": [
        "Primarily gray cast iron, but also nodular (ductile) and malleable cast irons experience graphitic corrosion. Nodular and malleable cast irons tend to crumble when attacked. White iron is not subject to this damage because there is no free graphite."
      ],
      "criticalFactors": [
        "Graphitic corrosion is usually limited to very specific microstructure-environment combinations. Factors that influence graphitic corrosion include the composition of the ca st iron and exposure conditions, including temperature, degree of aeration, pH, and exposure time. Damage increases with increasing temperature and aeration, and reduced pH.",
        "Damage occurs in the presence of moisture or an aqueous phase, usually below 200 °F (95 °C).",
        "Damage may take many months or years to progress but can inc rease in severity if the pH drops. Much of the damage occurs during stagnant conditions when high concentrations of sulfates are present.",
        "Graphite is cathodic to the iron matrix. The iron matrix pre ferentially corrodes and cathodically protects the graphite in certain conductive waters or soils.",
        "Graphitic corrosion may accelerate corrosion of adjacent components by causing galvanic corrosion."
      ],
      "affectedUnits": [
        "Graphitic corrosion can occur in soft water, saltwater, mine waters, dilute acids, and in underground piping as well as in BFW equipment. Typical examples include feedwater piping, pumps [including pump impellers (Figure 3-33-1 and Figure 3-33-2)], valves, and underground cast iron pipe (Figure 3-33-3 and Figure 3-33-4). Fire-water systems are particularly vulnerable."
      ],
      "appearance": [
        "Graphitic corrosion normally turns cast iron charcoal gray. (Figure 3-33-2 and Figure 3-33-5)",
        "Damage may be widespread, or it may also occur in localized areas in which the majority of the component is unaffected.",
        "The damage may not be noticeabl e upon VT even where the full wall thickness is degraded.",
        "Damaged areas will be soft and easily cut or gouged with a knife or hand tool."
      ],
      "prevention": [
        "It is often difficult to predict if exposure conditions will cause this form of dealloying in a particular environment or service. One must be aware of the potential susceptibility of cast irons.",
        "Internal graphitic corrosion can be prevented by coatings and/or cement linings.",
        "External graphitic corrosion can be prevented by external co atings or cathodic protection in severely corrosive soils.",
        "If practical, a material ot her than cast iron could be substituted."
      ],
      "inspection": [
        "VT can be misleading as the metal surface will likely appear to be fine, other than some general surface corrosion or discoloration. VT cannot be used alone as a method of determining the presence of graphitic corrosion.",
        "Affected surface areas are soft and can be carved away with a knife, course file, screwdriver, pencil, etc. However, this is not a definitive test and can only confirm the suspect area needs further investigation.",
        "UT is not a good method to be used alone for detecting damage, but it has been reported to be able to locate the interface between sound metal and corroded metal.",
        "Acoustic techniques (loss of \"metallic ring\") and ultrasonic attenuation may be applicable but are dependent upon the NDE technician's skill and equipment.",
        "A significant reduction in hardness may accompany graphitic corrosion, although affected areas may be localized. Field hardness testing can separate sound metal from damaged areas and define the extent of the damaged area if it is not otherwise apparent. It may not be possible to get an actual hardness reading on se verely damaged material. Rather, the brittle graphite might crack or crumble when attempting to test it. But this will clearly show that the material is affected.",
        "Core sampling in thicker sect ions can be utilized to help gage the depth and occurrence.",
        "Hammer testing (tapping) has been performed historically to determine the depth and extent of attack, but care must be taken because cast iron itself is brittle, and severely compromised material may fail completely. Also, hammer testing is inherently subjective.",
        "Metallographic examination may be required to confirm the extent of damage. (Figure 3-33-6 to Figure 3-33-8)"
      ],
      "relatedMechanisms": [
        "Dealloying (3.24). Graphitic corrosion is also k nown as selective leaching. It should not be confused with graphitization (3.34), the decomposition of carbides in steel at high temperatures."
      ]
    }
  },
  {
    "id": "3.34",
    "article": "Article 3.34",
    "title": "Graphitization",
    "sections": {
      "description": [
        "Graphitization is a change in the microstructure of certain carbon steels and ½Mo steels after long-term operation in the 800 °F to 1100 °F (425 °C to 595 °C) range. At these temperatures, the carbide phases in these steels are unstable and decompose into graphite nodules. This decomposition of carbides may cause a loss in strength, ductility, and/or creep resistance."
      ],
      "affectedMaterials": [
        "Some grades of carbon steel and ½Mo steels."
      ],
      "criticalFactors": [
        "The most important factors that affect graphitization are th e chemical composition of the steel, stress, temperature, and time of exposure.",
        "Graphitization is not commonly observed. Some steels are muc h more susceptible to graphitization than others, but exactly what causes some steels to graphitize while others are resistant is not well understood. It was originally thought that silicon and aluminum content played a major role, but it has been shown that they have negligible influence on graphitization.",
        "Graphitization has been found in low-alloy C-Mo steels with up to 1 % Mo. The addition of about 0.7 % chromium has been found to eliminate graphitization.",
        "Temperature has an important effect on the rate of graphitization. Below 800 °F (425 °C), the rate is extremely slow. The rate increases with increasing temperature.",
        "There are two general type s of graphitization. First is random graphitization in which the graphite nodules are distributed randomly throughout the steel. While this type of graphitization may lower the room-temperature tensile strength, it does not usually lower the creep resistance. The second and more damaging type of graphitization results in chains or local planes of concentrated graphite nodules. Because of its appearance, this type is also known as \"eyebrow graphitization.\" This form of graphitization can result in a significant reduction in load-bearing capability while increasing the potential for brittle fracture along this plane. There are two forms of this type of graphitization: (1) weld HAZ graphitization and (2) non-weld graphitization. - Weld HAZ graphitization is found adjacent to welds in a narro w band along the low-temperature edge of the HAZ. In multi-pass welded butt joints, these zones overlap each other. The graphite nodules that form at the low-temperature edge of these HAZs cre ate a band of weak graphite extending through the entire cross section. (Figure 3-34-1 and Figure 3-34-2) - Non-weld graphitization is a form of localized graphitization that sometimes occurs along grain boundaries, constituent boundaries (between ferrite and pearlite), or planes of localized yielding in steels that have experienced significant plastic deformation as the result of cold working operations or bending. This type of graphitization also occurs in a chain-like manner.",
        "The extent and degree of graphitization is usually reported in a qualitative fashion (none, slight, moderate, severe). Although it is difficult to predict the rate at which it forms, severe HAZ graphitization can develop in as little as 5 years at service temperatures above 1000 °F (540 °C). Very slight graphitization would be expected to be found after 30 to 40 years at 850 °F (455 °C). T ime-temperature-transformation curves for HAZ graphitization can be found in Reference 2."
      ],
      "affectedUnits": [
        "Graphitization primarily occurs in carbon steel piping and hot-wall equipment in the FCC, catalytic reforming, and coker units.",
        "Bainitic grades are less su sceptible than coarse pearlitic grades.",
        "Few failures directly attribu table to graphitization have be en reported in the refining industry. However, graphitization has been found where failure resulted primarily from other causes.",
        "Several serious cases of graphitization have occurred in the reactors and piping of FCC units, as well as in carbon steel furnace tubes in a thermal cracking unit. Graphitization led to the failure of seal welds at the bottom tubesheet of a vertical waste heat boiler in an FCC. A graphitization failure was also reported in the long seam weld of a C-½Mo catalytic reformer reactor/interheater line.",
        "Where concentrated eyebrow graphitization occurs along HAZs, the creep rupture strength may be drastically lowered. Slight to moderate amounts of graphite along the HAZs do not appear to significantly lower room- temperature or high-temperature properties.",
        "Graphitization seldom occurs on boiling surface tubing in bo ilers but did occur in low-alloy C-½Mo tubes and headers during the 1940s. Economizer tubing, steam piping, and other related equipment that operates in the temperature range of 850 °F to 1025 °F (440 °C to 550 °C) are more likely to suffer graphitization."
      ],
      "appearance": [
        "Graphitization is not visible or readily apparent and can only be observed by metallographic examination. (Figure 3-34-2 to Figure 3-34-4)",
        "At an advanced stage resulting in loss of creep strength, microvoids, microfissuring, subsurface cracking, or surface-connected cracking may be found."
      ],
      "prevention": [
        "Graphitization can be prevented by using chromium containing low-alloy steels for long-term operation above 800 °F (425 °C)."
      ],
      "inspection": [
        "Evidence of graphitization is most effectively evaluated through removal of full-thickness samples for examination using metallographic techniques. Damage may occur m id-wall so that field replicas may be inadequate. Samples should be taken from areas where maximum temperature limits have been exceeded",
        "Advanced stages of damage related to loss in strength include surface-breaking cracks or creep deformation that may be difficult to detect."
      ],
      "relatedMechanisms": [
        "Spheroidization (3.59) and graphitization are competing mechanisms that occur at ove rlapping temperature ranges. Spheroidization tends to occur preferentially above 1025 °F (550 °C), while graphitization predominates below this temperature."
      ]
    }
  },
  {
    "id": "3.35",
    "article": "Article 3.35",
    "title": "High-temperature H2/H2S Corrosion",
    "sections": {
      "description": [
        "The presence of hydrogen in H2S-containing hydrocarbon streams increases the severity of high-temperature sulfidation (sulfidic) corrosion at temperatures above about 45 0 °F (230 °C). Because of the smooth, large, relatively uniformly corroded surface produced by high-temperature H2/H2S corrosion, it can lead to rupture-type failure rather than a localized or pinhole leak. This subject i s covered in much greater detail in Reference 3 (API 939-C)."
      ],
      "affectedMaterials": [
        "For the materials typically used in this service, the order of increasing resistance is carbon steel, low-alloy steels, 400 series SS, and 300 series SS. However, for a practical, useful improvement over carbon steel, the alloy content of at least 9Cr-1Mo is normally needed."
      ],
      "criticalFactors": [
        "The critical factors for high-temperature H 2/H2S corrosion are the temperature, the presence of hydrogen, the concentration and partial pressure of H2S, the vapor/liquid ratio, and the chemical composition of the alloy.",
        "Depending on the quantity of hydrogen present, corrosion rat es may be significantly different than those associated with high-temperature sulfidation in the absence of hydrogen. (See 3.61.)",
        "Sulfidation rates increase with increasing H 2S content and especially increasing temperature. Figure 3-35-1 shows the effect of temperature and H2S content on the corrosion rate of carbon steel.",
        "Increasing chromium content of the alloy improves resistance . However, there is little improvement with increasing chromium content until about 7 % to 9 % Cr as shown by the relative rate reduction factors in Table 3-35-1. The benefit of higher chromium levels is shown in Figure 3-35-2.",
        "Chromium-containing nickel-based alloys have resistance simi lar to stainless steel. Similar levels of chromium provide similar corrosion resistance.",
        "Primarily due to the higher partial pressure of H 2S, corrosion rates in higher-pressure units, e.g. hydrocrackers and gas oil hydrotreaters (desulfurizers), are generally higher than those in lower-pressure naphtha hydrotreaters."
      ],
      "affectedUnits": [
        "This form of corrosion occurs in piping and equipment in uni ts where high-temperature H2/H2S streams are found, which is primarily hydroprocessing units (hydrotreaters and hydrocrackers).",
        "Noticeable increases in corrosion rates may be found downstream of the hydrogen injection point where the mechanism changes from sulfidation (3.61) to high-temperature H2/H2S corrosion. The addition of hydrogen promotes cracking of the reactive sulfur species into H2S prior to the reactor, increasing the rate of corrosion in comparison to corrosion from the reactive sulfur alone."
      ],
      "appearance": [
        "Corrosion will appear as a uniform loss in thickness from th e process side and is accompanied by the formation of an iron sulfide scale.",
        "Scale is about five times the volume of lost metal and may be in multiple layers.",
        "The tightly adherent shiny gray scale attached to the surface may be mistaken for unaffected metal. D AMAGE MECHANISMS AFFECTING FIXED EQUIPMENT IN THE REFINING INDUSTRY 187"
      ],
      "prevention": [
        "The corrosion damage is minimiz ed by using alloys with sufficiently high chromium content.",
        "The 300 series SS such as Types 304L, 316L, 321, and 347 are highly resistant at typical service temperatures.",
        "Aluminum diffusion treatment is sometimes used to reduce cor rosion rates and prolong the life of thin components such as 300 series SS catalyst support screens in hydroprocessing reactors.",
        "Process simulations should be checked periodically to confir m that H 2S levels have not significantly increased."
      ],
      "inspection": [
        "Thinning in piping and tubing can be detected and measured u sing UT thickness measurement or RT. Thinning in pressure vessels can be detected by internal VT and measured with UT.",
        "Permanently mounted thickness monitoring sensors can be used.",
        "Thinning in heater tubes can be detected using UT or by smar t pigging. Smart pigging provides a more thorough examination and may find thinning missed by spot UT testing.",
        "Actual operating temperatures should be verified and compare d against design. Temperatures and sulfur levels should be monitored for increases above design.",
        "Temperatures can be monitored using tube-skin thermocouples and/or infrared thermography."
      ],
      "relatedMechanisms": [
        "High-temperature sulfidation in the absence of hydrogen is discussed in 3.61."
      ]
    }
  },
  {
    "id": "3.36",
    "article": "Article 3.36",
    "title": "High-temperature Hydrogen Attack",
    "sections": {
      "description": [
        "High-temperature hydrogen attack (HTHA) results from exposur e of steels to hydrogen gas at elevated temperatures and pressures. Dissociated hydrogen atoms react wi th carbon and carbides in the steel to form CH4.",
        "The hydrogen/carbon reaction can cause surface decarburization of the steel. Surface decarburization alone is normally not detrimental to the point of limiting the life of equipment but may be indicative of internal HTHA. Extensive decarburization will reduce component strength. (See 3.25 for more on decarburization.)",
        "If diffusion of carbon to the surface is limited, CH 4 is formed internally from internal decarburization. Internal CH4 cannot diffuse through the steel. As a result, internal CH4 pressure builds up, initially forming bubbles or cavities, then microfissures, and finally fissures that may combine to form cracks. Internal damage leading to cracking is the more serious effect of HTHA, and it can lead to equipment failure.",
        "Failure can occur when the cracks reduce the load (pressure) carrying ability of the pressure-containing part.",
        "Blistering may also occur due to either molecular hydrogen ( from re-combined hydrogen atoms) or CH 4 accumulating in laminations or other conducive sites in the steel.",
        "See Reference 1 (API RP 941) for more detailed information o n HTHA."
      ],
      "affectedMaterials": [
        "In order of increasing resistance: as-welded (non-PWHT) carbon steel, non-welded carbon steel and carbon steel that has received PWHT, C-0.5Mo, Mn-0.5Mo, 1Cr-0.5Mo, 1.25Cr-0.5Mo, 2.25Cr-1Mo, 2.25Cr-1Mo-V, 3Cr-1Mo, 5Cr-0.5Mo, and similar steels with variations in chemistry.",
        "300 series SS, as well as 5Cr, 9Cr, and 12Cr alloys, are not susceptible to HTHA at conditions normally seen in refinery units."
      ],
      "criticalFactors": [
        "Resistance to HTHA increases with an increase in the alloy content, primarily the Cr and Mo content, of a steel. For a specific material, HTHA is dependent on temperature, hydrogen partial pressure, time, and stress level.",
        "Figure 3-36-1, from API RP 941, is a set of curves that show the combined temperature and hydrogen partial pressure safe operating limits for carbon steel and low-alloy steels. Operation at a temperature and H2 partial pressure below the curve for a particular material is considered safe. Operation above the curve indicates susceptibility to HTHA. Additional information on HTHA can be found in API RP 941.",
        "HTHA damage is preceded by a period of time when no noticeab le change in properties is detectable by normal mechanical testing techniques nor is any internal damage detectable with any NDE methods. This period of time is called the incubation period. During the incubation period, the amount of internal damage (c avity and microfissure formation and growth) increases to the point where it can be detected and mea sured with available inspection techniques. It may vary from hours under very severe conditions to many years.",
        "The damage is irreversible, and service exposure time is cumulative. After the incubation period, the amount of damage continues to increase during the time the material is exposed to damaging temperature and H2 partial pressure conditions, whether the exposure is continuous or periodic.",
        "Applied or residual tensile stress can increase the rate of HTHA damage occurring in a susceptible material. Stress-relieving carbon steel welds by PWHT is known to reduce susceptibility to HTHA."
      ],
      "affectedUnits": [
        "Hydroprocessing units such as hydrotreaters (desulfurizers) and hydrocrackers, catalytic reformers, some ISOM units, hydrogen manufacturing units, and hydrogen cleanup units such as pressure swing absorption units all have equipment operating under conditions where HTHA can occur in a susceptible material.",
        "Boiler tubes in very high pres sure steam service can also suffer HTHA."
      ],
      "appearance": [
        "The location within a piece of equipment where HTHA will occur is generally unpredictable. HTHA that led to equipment failure or replacement has occurred in weld HAZs as well as base metal away from welds. It is less commonly found in weld metal.",
        "HTHA can be confirmed through the use of specialized techniques including metallographic and SEM analysis of damaged areas. (Figure 3-36-2 to Figure 3-36-6)",
        "The steel surface may be decarburized. ( Figure 3-36-4)",
        "Internal decarburization can lead to internal fissuring and cracking, which in the later stages of damage can be seen using standard metallography. (Figure 3-36-5 to Figure 3-36-6)",
        "In the earliest stages of HTHA, bubbles/cavities in samples can be detected by SEM, although it may be difficult to tell the difference between HTHA cavities and creep cavities. (Some refinery services expose low- alloy steels to both HTHA and creep conditions.) Advanced metallographic analysis of damaged areas can detect the early stages of microfissuring.",
        "Cracking and fissuring are intergranular and occur adjacent to pearlite (layers of ferrite and iron carbide) areas in carbon steels.",
        "Cracking along the HAZ and fusion line can occur in carbon steel as the result of highly localized HTHA, with adjacent areas exhibiting little or no fissuring or decarburization",
        "Blistering may be visible to the naked eye."
      ],
      "prevention": [
        "Using alloy steels with chromium and molybdenum will increas e carbide stability, thereby minimizing CH4 formation and resistance to HTHA. Other carbide stabilizing elements include tungsten and vanadium.",
        "Common design practice is to use a 25 °F to 50 °F (15 °C to 30 °C) and 25 psia to 50 psia (170 KPa to 345 KPa) hydrogen partial pressure safety factor approach when using the API RP 941 curves.",
        "The API RP 941 curves, with the current version shown in Figure 3-36-1, have been revised several times since they were first introduced. The C-½Mo curve was removed from Figure 3-36-1 in 1990 because of a number of cases of HTHA in C-½Mo steels in refinery service under conditions that were previously considered safe, i.e. below the previously existing C-½Mo curve. This material is not recommended for new construction in hot hydrogen services. (C-½Mo carbide stability under HTHA conditions is variable due to the different carbides formed during the various heat treatments applied to fabricated equipment.)",
        "For existing C-½Mo equipment, the concern about its unpredic table resistance to HTHA has prompted refiners to perform reviews of inspection effectiveness and cost vs replacement with a more suitable alloy. Non-stress-relieved carbon steel welds have also shown a higher susceptibility to HTHA compared to stress-relieved welds and non-welded components. In response, the Eighth Edition of API RP 941 added a new, lower curve for carbon steel welded with no PWHT, as shown in Figure 3-36-1. D AMAGE MECHANISMS AFFECTING FIXED EQUIPMENT IN THE REFINING INDUSTRY 191",
        "300 series SS weld overlay and roll bond cladding, and in some cases 400 series SS cladding, are typically used in high-temperature hydrogen service where the base metal does not have adequate high-temperature H2/H2S corrosion resistance. Properly metallurgically bonded stainless steel overlay or cladding will decrease the hydrogen partial pressure seen by the underlying base metal; however, most refiners do not take credit for this in the design of new equipment. New equipment should be designed so the base material is inherently resistant to HTHA under expected service conditions without taking into account any added HTHA resistance provided by the weld overlay or cladding. In some cases, refiners take the decrease in effective partial pressure into account when evaluating the risk of HTHA in existing equipment."
      ],
      "inspection": [
        "Damage may occur randomly in the base metal, weld HAZs, and occasionally in welds.",
        "HTHA can occur in the base metal at locations remote from welds. In vessels with internal cladding or weld overlay, HTHA damage can occur in the base metal at locations w here the cladding or weld overlay has cracked and become disbonded, especially if credit was taken fo r the cladding reducing the effective H 2 partial pressure at the base metal, i.e. where the vessel's operating conditions exceeded the API RP 941 curve for unprotected base metal. PT of the cladding or weld ov erlay for cracking can assist in identifying areas that may have HTHA damage in the base metal underneath the cracked cladding or weld overlay. VT for bulging of the cladding or weld overlay away from the u nderlying base metal may also aid in identifying suspect areas of HTHA damage in the base metal. Localized damage under cladding or weld overlay might be overlooked if inspection methods focus only on the weld seams and nozzles. (Reference 4)",
        "While FMR can detect microvoids, fissures, and decarburization, it is best suited for examination in areas of known HTHA damage and is generally not relied upon as the primary tool for damage detection. Most equipment has decarburized surfaces due to the various heat treatments used during fabrication, and microvoids and fissures may also be absent on the surface. Experience has shown that removal of metal up to 0.1 in. (2 mm) may be needed for finding HTHA damage.",
        "VT for blisters on the inside surface may indicate CH4 formation and potential HTHA. However, HTHA mostly occurs without the formation of surface blisters.",
        "The use of NDE methods to detect internal HTHA requires highly specialized training, skills, and experience. It has had mixed results and is an area of ongoing development. As of this writing, the NDE table in API RP 941 is undergoing revision. Automated ultrasonic backscatter testing (AUBT) and angle beam spectral analysis (ABSA) have had some success finding fissuring, i.e. where microvoids and microfissures have grown to form significant fissures in the base metal as well as in welds and HAZs, but it can also miss significant cracking and is not considered reliable. TOFD and PAUT have shown promise in finding surface-connected and internal damage. Conventional NDE methods for crack detection, e.g. WFMT, PT, o r MT, are generally not useful for HTHA inspection except where gross cracking has occurred and reached the metal surface. AET is not a proven method for the detection of damage. Ultrasonic attenuation and velocity ratio have been found to be unreliable techniques for HTHA detection and should not be used as primary inspection methods."
      ],
      "relatedMechanisms": [
        "Decarburization (3.25). A form of HTHA can occur in boiler tubes and is referred to by the fossil utility industry as hydrogen damage."
      ]
    }
  },
  {
    "id": "3.37",
    "article": "Article 3.37",
    "title": "Hydrochloric Acid Corrosion",
    "sections": {
      "description": [
        "Hydrochloric acid (aqueous HCl) causes both general and localized corrosion and is very aggressive to most common materials of construction across a wide range of concentrations.",
        "Damage in refineries is most often associated with dew point corrosion in which vapors containing water and hydrogen chloride condense from the overhead stream of a distillation, fractionation, or stripping tower. The first water droplets that condense can be highly acidic (low pH) and promote high corrosion rates."
      ],
      "affectedMaterials": [
        "All common materials of construction used in refineries."
      ],
      "criticalFactors": [
        "HCl acid concentration, temperature, and alloy composition.",
        "The severity of corrosion in creases with increasing HCl concentration and increasing temperature.",
        "Aqueous HCl can form beneath dep osits of ammonium chloride or amine hydrochloride salts in exchangers and piping. The deposits readily absorb water from the process stream or from injected wash water. Hydrogen chloride gas is normally not corrosive in dry process streams but becomes very corrosive where water is available to form hydrochloric acid.",
        "Carbon steel and low-alloy steels are subject to excessive c orrosion when exposed to any concentration of HCl acid that produces a pH below about 4.5",
        "300 series SS and 400 series SS are not usefully resistant to HCl at any concentration or temperature.",
        "Alloy 400, titanium, and some other nickel-based alloys have good resistance to dilute HCl acid in many refinery applications.",
        "The presence of oxidizing agents (oxygen, ferric and cupric ions) will increase the corrosion rate, particularly for Alloy 400 and Alloy B-2. Titanium performs well in oxidizing conditions but fails rapidly in dry HCl service."
      ],
      "affectedUnits": [
        "HCl corrosion is found in several units, especially crude and vacuum units, hydroprocessing units, and catalytic reformer units.",
        "Crude units. In the atmospheric tower over head system, corrosion from HCl acid occurs as the first droplets of water condense from the vapor stream off the top of the tower. This w ater can have a very low pH and can result in high rates of corrosion in piping, as well as exchanger shells, tubes and header boxes, and cold dead-legs. HCl corrosion can also be a problem in the vacuum ejector and condensing equipment off the top of the vacuum tower.",
        "Hydroprocessing units. Chlorides may enter the unit as inorganic or organic chloride in the hydrocarbon feed, or with the recycle hydrogen, and react to form HCl. Ammonium chloride salts can form in various parts of the unit, including the effluent side of the hot feed/effluent exchangers because both NH3 and HCl are present and they may condense with water in the effluent train. HCl-containing streams can migrate through the fractionation section, resulting in severe acid dew point corrosion at the mixing point where the stream contacts water.",
        "Catalytic reforming units. Chlorides may be stripped from t he catalyst and react to form HCl that carries through the effluent train, regeneration system, stabilizer tower, debutanizer tower, and feed/preheat exchangers. HCl-containing vapors can migrat e through the gas plant fractionation section, resulting in corrosion at mix points where HCl-containing vapor streams mix with streams containing free water. HCl corrosion can also occur in these streams where they cool below the acid dew point and in water boots and lines off the water boots."
      ],
      "appearance": [
        "Carbon steel and low-alloy steel s suffer uniform thinning, localized corrosion, or under-deposit attack.",
        "300 series SS and 400 series SS will often suffer pitting attack, and 300 series SS may experience Cl- SCC if the temperature is sufficiently high. (See 3.17.)"
      ],
      "prevention": [
