Repository: libinvarghese16/API-CalcX

# API Calc Pro Platform

Local-first development workspace for the new API Calc Pro mobile application.

## Current milestone

- Isolated from the existing production web application
- Modern React and TypeScript mobile UI preview
- API 510, API 570, API 653, and API 571 product navigation
- API 570 mobile scope limited to four individual workspaces; the bulk Piping calculation table and Tube calculation table are explicitly excluded
- Individual API 570 Piping workspace connected to the `api570.piping` typed engine with protected-source Metric parity, equivalent U.S. input coverage, mixed-unit entry, code-route guards and visible result tracing

File: apps/mobile/public/data/api571-damage-mechanisms.json (part 8 of 13)
[
        "Crude units. Optimizing the crude oil tank water separation and withdrawal and crude desalting operation will help reduce chloride content in the feed to the crude tower. A common target is 20 ppm or fewer chlorides in the overhead accumulator water. Upgrading carbon steel to nickel-based alloys or titanium can reduce HCl acid corrosion problems. Water wash can be added to quench the overhead stream and to help dilute the condensing hydrochloric acid concentration. Caustic injection downstream of the desalter is another common method used to reduce the amount of HCl going overhead. Proper design and operating guidelines should be followed to avoid caustic SCC (3.15) and fouling in the feed preheat train. Various combinations of ammonia, neutralizing amines, and filming amines can be injected in the atmospheric tower overhead line before the water dew point. Well-maintained process monitoring locations, e.g. for measuring chloride content, water injection rates, and chemical injection rates, are important for managing HCl corrosion.",
        "Hydroprocessing. Carryover of water and chloride salts, including neutralizing amine hydrochloride salts, should be minimized HCl in H 2 streams should be minimized (e.g. by installing scrubbers or guard beds to remove HCl from hydrogen produced in catalytic reforming units). Corrosion-resistant nickel-bas ed alloys should be used where necessary. Well-maintained process monitoring locations are important for minimizing the effects of HCl corrosion. D AMAGE MECHANISMS AFFECTING FIXED EQUIPMENT IN THE REFINING INDUSTRY 199",
        "Catalytic reforming. Same as hydroprocessing, but in addition, water washing the hydrocarbon stream has also been used to remove the highly water-soluble chlorides. Special care in the design and operation of this equipment is needed. Minimizing water and/or oxygenates in the feed will reduce stripping of chlorides from the catalyst. Special adsorbents in chloride beds and chloride treaters can be used to remove chlorides from the recycle hydrogen streams and from liquid hydrocarbon streams. Well-maintained process monitoring locations are important for minimizing the effects of HCl corrosion."
      ],
      "inspection": [
        "Hydrochloric acid causes both general and localized corrosion and is very aggressive to most common materials of construction, especially carbon steel, across a wide range of concentrations.",
        "Where applicable, VT should be performed on all accessible components with the potential for hydrochloric acid corrosion. These areas of concern can be characterized by orange-yellow discoloration of the affected material with scale buildup and various levels of deterioration.",
        "UT thickness mapping, includi ng AUT, can be utilized to determine the extent of localized thinning.",
        "RT can be utilized to find or monitor localized thinning in piping components. RT is often performed at transition components (e.g. elbows, three-way or four-way fittings, and dead-legs).",
        "Strategically placed corrosion probes and/or corrosion coupons can provide additional information on the rate and extent of damage.",
        "Permanently mounted thickness monitoring sensors can be used .",
        "The pH of the water in the boot of the atmospheric tower overhead accumulator should be checked regularly. Other variables including chloride and iron content are typically checked on a less frequent basis but do need to be monitored regularly. The water draws from fractionator an d stripper tower overhead drums in hydroprocessing and catalytic reformer units should also be checked regularly."
      ],
      "relatedMechanisms": [
        "Ammonium chloride corrosion (3.6), Cl- SCC (3.17), and aqueous organic acid corrosion (3.7)."
      ]
    }
  },
  {
    "id": "3.38",
    "article": "Article 3.38",
    "title": "Hydrofluoric Acid Corrosion",
    "sections": {
      "description": [
        "Corrosion by water containing dilute hydrofluoric (HF) acid can result in high rates of general or localized corrosion and may be accompanied by hydrogen cracking, blistering, and/or HIC/SOHIC. (See 3.41 and 3.67.) In refining, it is associated with HF acid alkylation units."
      ],
      "affectedMaterials": [
        "Carbon steel, copper-nic kel alloys, Alloy 400.",
        "Low-alloy steels, 300 series SS, and 400 series SS are susce ptible to corrosion and/or cracking and are generally not suitable for HF service.",
        "Nickel-based alloys such as Al loy C276 have been used in some applications."
      ],
      "criticalFactors": [
        "HF acid concentration (water content), temperature, alloy co mposition, and the presence of contaminants including oxygen and sulfur compounds are the controlling factors.",
        "Corrosion rates increase with increasing temperature and decreasing HF concentration (increasing water content), as shown in Figure 3-38-1 and Figure 3-38-2.",
        "Carbon steel forms a protective fluoride scale in dry (anhydrous), fresh HF, which enables a very low general corrosion rate in anhydrous HF.",
        "HF containing dissolved water (rich HF) is created when the fresh acid has picked up water as it encounters residual moisture in the feed and isobutane entering an HF alkylation unit. This water-bearing acid can still form a tight protective fluoride scale on carbon steel (e.g. in the reactor settler circuit) but can be impacted by: water content, which if operated at > 1.5 wt % in acid can increase the general corrosion rates; and higher temperatures, which can increase the general corrosion rates.",
        "Rich HF (e.g. as sent to re generation or as carryover into fractionation), when subject to a phase change (vaporization and condensation), c an cause significant localized corrosion of carbon steel because the phase-changing rich HF reaches a very corrosive azeotropic conc entration. (An azeotrope is a constant boiling temperature mixture of liquids.) The amount and location of corrosion are impacted by: the amount of water in the rich HF, which will determine the amount of corrosive azeotrope that can form; the amount of rich HF carryover, as determined by reactor circ uit operating conditions, with greater amounts of rich HF contributing to increased amounts of azeotrope formation; and changes in the temperature and pressure profiles in the fracti onation section, which will determine locations where phase changes occur.",
        "Streams with entrained rich HF, such as in the fractionation overhead system where phase changes do not occur, will be subject to general corrosion except for possible residual element (RE) effects.",
        "Dead-legs in fractionation can be subject to localized corro sion and iron fluoride fouling under the following circumstances. In the upper sections of fractionation where entrained rich HF can reach phase change conditions in dead-legs. Operational parameters that contribute to rich HF ca rryover will increase the potential for dead-leg corrosion. D AMAGE MECHANISMS AFFECTING FIXED EQUIPMENT IN THE REFINING INDUSTRY 201 In the hotter, lower sections of fractionation where organic fluorides will thermally decompose into free HF, which can accumulate in extended dead zones (e.g. PSV headers) and combine with residual waters to cause localized corrosion and iron fluoride scaling. Operational parameters within the reactor/settler will determine the amount of fluorides available for contributing to this corrosion and fouling.",
        "Regeneration of rich HF to remo ve water and acid soluble oils is done at elevated temperatures that require the use of Alloy 400, which can be subject to various corrosion exposures. Preheating rich HF (feed or entrained in isobutane stripping m edium) above 160 °F (70 °C) will trigger azeotropic corrosion and require the use of Alloy 400, which wi ll be subject to a low level of general corrosion. Within the regeneration/rerun co lumn, the acid is concentrated into the azeotrope, which corrodes Alloy 400 at a higher rate. Higher temperatures will increase the corrosivity of this material. Hot HF vapor from the regenerator/rerun column prior to coolin g can cause corrosion of carbon steel or Alloy 400 if partial condensation occurs and there is still significant water in the vapor.",
        "Downstream of alumina treaters /defluorinators, the stream is water rich with a small amount of HF that if allowed to condense prior to KOH treating will create dilute HF, which will cause localized corrosion condition on carbon steel. This corrosion can be impacted by: breakthrough of free HF from the defluorinators, and the cooling temperature prof ile through to the KOH treater.",
        "The acid relief header (ARH) and acid relief neutralizer (ARN) will be exposed to potential dilution of rich HF, which will then cause higher carbon steel corrosion rates. This corrosion is impacted by: moisture ingress into the ARH fr om nonacid streams or wet purge gases, inadequate liquid knockout facilities or procedures to remove excess acid into the ARN, and/or inadequate ARN neutralization faci lities or procedures. Initial contact zones within the neutralizer often require Alloy 400 construction.",
        "In carbon steel, the RE content of the base metal and weld m etal may have an effect on corrosion rates in certain parts of the unit. This RE content refers to trace elements, primarily %C, %Cu, %Ni, and %Cr, that are present in carbon steel as the result of the steel manufacturing process. (References 1 to 4, 10) The impact of RE varies throughout the unit. Higher-RE welds and components preferentially corrode in strea ms with a significant quantity of entrained rich HF. Higher-RE welds in rich HF have been reported to corrode at higher rates, particularly at higher operating water levels or higher operating temperatures. High-RE components and welds corrode at substantially higher r ates in phase change (azeotropic) exposure zones. Low-RE components and welds corrode at substantially higher rates when galvanically coupled to high- RE components in dilute HF exposure zones.",
        "Industry guidelines regarding RE content have been developed and implemented into some industry consensus standards as indicated below. A more detailed discuss ion of these guidelines is outlined in References 1 and 2. When %C ≥ 0.18 wt % (some base metals), (%Cu + %Ni) should be < 0.15 wt %. When %C < 0.18 wt % (weld metal, some base metals), (%Cu + %Ni + %Cr) should be < 0.15 wt %.",
        "Severe corrosion can occur when HF leaks into cooling water or steam due to the dilution of HF.",
        "Oxygen contamination increases the corrosion rate of carbon steel and promotes accelerated corrosion and SCC of Alloy 400. (See 3.41.)",
        "Modified HF (with additive) used in some units has unique co rrosion factors that are not included in this discussion."
      ],
      "affectedUnits": [
        "Piping and equipment in the HF alkylation unit; flare piping and downstream units exposed to acid carryover are also affected.",
        "Trace HF circuits can experience very high corrosion rates. A minimal amount of residual moisture can quickly yield a 10 % to 50 % HF acid-in-water concentration in a trace circuit, resulting in aggressive corrosion.",
        "Most equipment is made from carbon steel with the exception of following, which are usually made partially or completely from Alloy 400. Heated acid and acid-containing streams to the rerun/regenerator tower. HF acid rerun/regenerator tower and ASO/CBM drain systems. ARN acid/neutralizer contact zones.",
        "High corrosion rate s have been observed in: piping and equipment operating above 150 °F (65 °C); dead-legs including inlets to r elief valves, as well as small-bore vents and drains; and rich HF phase change locations including: preheated feed exchangers and piping to the inlet of the isostripper, depropanizer, and HF stripper towers; isostripper, depropanizer, and HF stripper tower tops; and piping and exchangers off the top of the isostripper, depropanizer, and HF stripper or propane stripper where overhead vapors condense; dead-legs, piping and exchangers between the alumina treaters/defluorinator and the KOH treater due to dilute HF exposure; the ARH; flange faces, particularly in rich HF phase change locations; DMWs between Alloy 400 and CS in any acid service; heat exchanger bundles that condense rich-HF-containing streams such as the isostripper overhead and recycle isobutane as well as the depropanizer overhead coolers; and D AMAGE MECHANISMS AFFECTING FIXED EQUIPMENT IN THE REFINING INDUSTRY 203 heat exchanger bundles that heat rich-HF-containing streams su ch as the acid vaporizer, isostripper, and depropanizer preheat exchangers.",
        "Severe fouling due to iron fluoride corrosion product has been observed in: the tops of the isostripper, depropanizer, and HF stripper tow ers as well as the piping and heat exchangers off of them; and dead-legs (e.g. PSV headers) in the bottoms of the isostripper, depropanizer, and HF stripper towers."
      ],
      "appearance": [
        "Corrosion is in the form of: general corrosion in fresh HF and rich HF, localized corrosion of welds in rich HF, localized corrosion in phase change rich HF, localized corrosion in entrained rich HF, general and localized corrosion of Alloy 400 in hot rerun/regenerator service, localized corrosion in dead-legs in entrained rich HF or fluoride defluorination services, localized corrosion in dilute HF, and localized corrosion in the ARH and ARN.",
        "Preferential corrosion may not always conform to behavior predicted by the RE guidelines in API 751. (Figure 3-38-3 to Figure 3-38-6)",
        "DMWs between Alloy 400 and carbon steel will lead to prefere ntial galvanic corrosion of the carbon steel (and potentially DMW cracking) if exposed to acid.",
        "Corrosion may be accompanied by cracking due to hydrogen str ess cracking, blistering, and/or HIC/SOHIC damage. (Figure 3-38-8)",
        "Significant fouling due to iron fluoride scales may also accompany corrosion.",
        "Alloy 400 shows uniform loss in thickness but is not accompanied by significant scaling.",
        "Alloy 400 is susceptible to SCC when in contact with moist HF vapors in the presence of oxygen. (See 3.41.)"
      ],
      "prevention": [
        "Carbon steel operating above 150 °F (65 °C) should be closely monitored for loss in thickness and may need to be upgraded to Alloy 400.",
        "Corrosion can be mitigated by careful unit operational controls such as: maintaining strict controls on the water content of the circulating rich acid, controlling the rate and temperature of the reactor/settler system, minimizing acid carryover from the settler into fractionation, controlling feed quality and the reactor to control fluoride formation, controlling the temperature in fractionation to avoid phase changes outside of the exchangers, controlling the temperature in the rerun/regenerator, controlling HF stripper operation to avoid free HF into bottoms and defluorinators, controlling the defluorinator to avoid free HF breakthrough and dilute HF condensation, and controlling ARH and ARN neutraliz ation to ensure full neutralization of relief streams.",
        "PWHT of carbon steel can reduce the problems associated with SOHIC as well as minimizing accelerated preferential corrosion in the HAZ of welds.",
        "Alloy 400 (solid or clad) can be used to eliminate the problems associated with blistering and HIC/SOHIC."
      ],
      "inspection": [
        "UT can be used to monitor for corrosion loss. Because the ca rbon steel corrosion rate in HF acid can be highly localized, with rates having been found to vary as much as 30 % in a single component, AUT, hand scanning, or use of multiple single point readings per component may be needed for effective assessment.",
        "Profile RT can be used to monitor for thickness loss in drai ns, vents, low points, swages, and small-bore piping, as well as fittings, where low-RE and high-RE materials are coupled.",
        "PAUT can be used to perform in situ crevice corrosion monitoring on flange faces. The iron fluoride scale conforms to the shape of the flange face, which makes VT difficult when the flanges are separated.",
        "GWT testing, while typically not providing the accuracy needed as compared to standard UT, can be a useful screening tool to identify locations for follow-up with UT.",
        "Permanently mounted thickness monitoring sensors can be used.",
        "Special emphasis programs to monitor RE corrosion, small-bore piping, mix point, dead-leg, and flange face corrosion (as well as blistering and HIC/SOHIC) are outlined in API 751.",
        "RE content of carbon steel components should be monitored in accordance with API 751 guidelines. Potential localized corrosion of piping components and/or welds should be inspected for in accordance with API 751."
      ],
      "relatedMechanisms": [
        "Hydrogen stress cracking in HF acid (3.41), hydrogen blistering and HIC/SOHIC (covered in Wet H2S Damage 3.67), HF acid SCC of nickel alloys (3.39), and DMW cracking (3.26)."
      ]
    }
  },
  {
    "id": "3.39",
    "article": "Article 3.39",
    "title": "Hydrofluoric Acid Stress Corrosion Cracking of Nickel Alloys",
    "sections": {
      "description": [
        "Surface-initiated environmental cracking of nickel alloys under the combined action of tensile stress and vapor- containing hydrofluoric acid environments, either anhydrous or wet. SCC is triggered by the presence of cupric fluoride (CuF2), which is created by the exposure of normally protective CuF to an oxidizing agent that most commonly is oxygen in air, resulting from air ingress while onstream or during turnarounds, or as a contaminant in purge gases."
      ],
      "affectedMaterials": [
        "Alloy 400 has a nickel content in the susceptible regime.",
        "Alloy K-500 in its high-stre ngth, strain-hardened condition is very susceptible.",
        "The Ni-Cr-Mo alloys including Alloy C-22, Alloy 59, Alloy C- 2000, Alloy 625, Alloy 686, and Alloy C-276, in both wrought and cast form, are sometimes susceptible to SCC in HF service when CuF 2 is present. They also are sometimes susceptible to intergranular corrosion and e nvironmental cracking if stressed or cold worked."
      ],
      "criticalFactors": [
        "Oxidizing agent exposure in the presence of CuF and HF. Typically, oxygen exposure is due to air ingress with residual HF present. High levels of oxygen can also exist in in purge gases (nitrogen, fuel gas) used in acid storage, acid relief, PSV headers, etc.",
        "High levels of residual stres s such as in cold-worked tubing, u-bends, and as-welded welds.",
        "High hardness levels, particu larly in aged Alloy K-500."
      ],
      "affectedUnits": [
        "HF alkylation units employing nickel alloys for equipment pressure boundaries, internals, instruments, valve components (especially stems), and pump components. (Figure 3-39-1 and Figure 3-39-2)"
      ],
      "appearance": [
        "Presence of CuF 2 is indicated by a green crystalline deposit. (Figure 3-39-1)",
        "Annealed material will suffer intergranular corrosion and eventual cracking.",
        "Cold-worked material will suffer transgranular cracking."
      ],
      "prevention": [
        "Stress relief heat treatment will prevent SCC in cold-worked (formed components including u-bends) or welded Alloy 400. A minimum heat treatment temperature of 1300 °F (705 °C) should be used.",
        "The hardness of Alloy K-500 co mponents should be limited to a maximum of HRC 30.",
        "Avoid use of Alloy 400 or Alloy K-500 for pressure boundary bolting. D AMAGE MECHANISMS AFFECTING FIXED EQUIPMENT IN THE REFINING INDUSTRY 211",
        "Nickel alloy bolting for internals should be in the fully annealed form, and torque controls should be employed to avoid overtorqueing.",
        "Purge/vent practices that avo id creating a vacuum and allowing air ingress should be employed.",
        "Free HF should be completely removed and neutralized before opening equipment to air.",
        "A maximum oxygen content of <100 ppm should be specified for purge gases."
      ],
      "inspection": [
        "PT can be used for identifying cracks on suspected exposed c omponents e.g. those with green crystals on the surface.",
        "Purge gases should have ongoing monitoring of oxygen levels."
      ],
      "relatedMechanisms": [
        "CuNi Alloys (UNS C70600 and C71500) can suffer denickelification pitting corrosion when exposed to moist HF and air. (See Dealloying, 3.24.) Highly cold worked components, e.g. u-bends with a tight bend radius, can suffer SCC. Cold-worked u-bends should be heat treated to a minimum of 950 °F (510 °C).",
        "LME ( 3.42) can occur in Alloy 400 due to Hg contamination."
      ]
    }
  },
  {
    "id": "3.40",
    "article": "Article 3.40",
    "title": "Hydrogen Embrittlement",
    "sections": {
      "description": [
        "Hydrogen embrittlement (HE) is the loss in strength, ductility, and/or fracture toughness of susceptible materials due to the penetration and diffusion of atomic hydrogen. HE can lead to brittle cracking. It can occur during manufacturing, welding, or from services that charge hydrogen into the metal."
      ],
      "affectedMaterials": [
        "Low-alloy steels, high-strength steels, 400 series SS, precipitation hardenable stainless steel, duplex stainless steel, and some high-strength nickel-based alloys. Carbon steel can suffer HE if hardened by cold work or welding. Typically, a steel has to have hardness greater than R ockwell hardness number (HRC) 22 to be susceptible to HE cracking in the most severe environments. Higher strength/hardness can be tolerated in milder environments. (For the purposes of this section, blistering and HIC are not considered examples of HE. See 3.67, Wet H 2S Damage.)"
      ],
      "criticalFactors": [
        "The following five conditi ons must be satisfied. The material must be susceptible. Hydrogen must be present at a cri tical concentration within the material. The strength/hardness level mu st be high enough and the microstructure must be susceptible to HE. A stress above the threshold fo r HE must be present from residual stresses and/or applied stresses. The temperature must be in the embrittling and cracking range. HE generally diminishes with increasing or decreasing temperature away from ambient.",
        "The hydrogen can come from the following. Welding-If wet electrodes or electrodes with a high moisture content flux are used, hydrogen can be charged into the material. Cracking in a susceptible material f rom this cause is often called delayed cracking or underbead cracking. Corrosion Reactions-Most aqueous corrosion reactions produce hydrogen. Wet H 2S services and HF acid services in which atomic hydrogen diffuses into the metal as the result of the corrosion reaction are two of the most severe and common examples. (See Wet H2S Damage, 3.67, and Hydrogen Stress Cracking in Hydrofluoric Acid, 3.41.) Sulfur and arsenic act as atomic hydrogen recombination poisons in wet H2S and HF acid environments, respectively, that inhibit the reaction of atomic hydrogen to form H2 gas, thus enabling a higher percentage of hydrogen atoms to diffuse into the metal. Cyanide can also promote hydrogen charging by forming a complex with the surface films rendering them less protective. This in turn results in increased corrosion with associated increases in atomic hydrogen production. In very high strength, highly susc eptible steels, the corrosion re action alone, without the need for a recombination poison, can lead to HE cracking. Service in high-temperature [>400 °F (205 °C)] hydrogen gas atmospheres. Molecular hydrogen dissociates to form atomic hydrogen that can diffuse into the metal. Cleaning and pickling in acid solutions. Manufacturing-Melting practices or manufacturing processes, pa rticularly where susceptible components are plated, e.g. high-strength bolts plated with cadmium, can lead to HE cracking. This is sometimes called hydrogen flaking. Cathodic Protection-Hydrogen is formed on the surface of the p rotected metal, which can lead to HE cracking if the metal is susceptible.",
        "The effect is generally most pronounced at ambient temperatu res, decreases rapidly above 150 °F (65 °C), and effectively disappears above about 300 °F (150 °C). The tem perature above which it is no longer a practical concern in a given circumstance varies depending on t he susceptibility of the material and the hydrogen charging environment.",
        "HE affects static properties to a much greater extent than i mpact properties. If the hydrogen is present and a sufficient stress is applied, failure can occur quickly.",
        "The amount of trapped hydrogen depends on the environment, surface reactions, and the presence of hydrogen traps in the metal such as imperfections, inclusions, and pre-existing flaws or cracks.",
        "The amount of hydrogen needed to have a measurable effect on the mechanical properties varies with the strength level, microstructure, and heat treatment for the alloy. In some cases, thresholds of critical hydrogen concentrations have been established.",
        "Stress to cause cracking can result from cooling during manu facture or from PWHT temperatures, residual stresses from welding, or applied loads.",
        "Thick wall components can be more vulnerable due to increase d thermal stress during cool-down from operating temperatures, high restraint and potentially high str ess concentrations at flaws or cracks, and because they take longer for hydrogen to diffuse out.",
        "In general, as strength increas es, susceptibility to HE increases. Certain microstructures, such as untempered martensite, are more susceptible at the same strength level than tempered martensite. Carbon steel that is severely hydrogen charged will have lower fracture toughness than with no hydrogen.",
        "HE is reversible as long as cracking has not occurred. The h ydrogen can be baked out at elevated temperature [400 °F (205 °C) or higher, typically around 600 °F (315 °C)]."
      ],
      "affectedUnits": [
        "Cr-Mo reactors, drums, exchanger shells, and piping in hydro processing units and catalytic reforming units can be susceptible to cracking if the weld HAZ hardness exceeds Brinell hardness number (HB) 225.",
        "Storage spheres are often made of higher-strength steels (>70 ksi specified minimum tensile strength) than common pressure vessel steels and are therefore more susceptible than most other refinery equipment if not stress relieved.",
        "Bolts and springs made of high-strength steel are very prone to HE cracking. Components that have a tensile strength above 150 ksi can absorb hydrogen during electroplating and crack prior to being put in service.",
        "Other services where HE is a concern include where susceptib le materials such as high-strength valve components, instrument components, and similar are exposed to wet H2S in FCC, hydroprocessing, amine, SW, and other H 2S-containing services, as well as HF in alkylation units. For these services, equipment manufactured using HE-resistant materials for the potentially susceptible components is typically selected, with the materials meeting the requirements of, e.g. NACE MR0103/ISO 17945. (See Wet H2S Damage, 3.67, and Hydrogen Stress Cracking in Hydrofluoric Acid, 3.41.)",
        "Carbon steels normally used fo r vessels, piping, and other equipment in most refining applications have low strength/hardness and are usually not susceptible to HE as long as typical welding procedures and precautions regarding controlling the moisture in welding consumables are followed. D AMAGE MECHANISMS AFFECTING FIXED EQUIPMENT IN THE REFINING INDUSTRY 215"
      ],
      "appearance": [
        "HE by itsel f is not visible. It only appears when cracking occurs.",
        "Cracking resulting from HE can initiate subsurface but in most cases is surface breaking. (Figure 3-40-1 and Figure 3-40-2)",
        "HE cracking occurs at locations of high residual or tri-axia l stresses (notches, restraint) and where the hardness and microstructure are conducive, such as in weld HAZs.",
        "On a macro-scale, there is typ ically little evidence of deformation. Cracking will appear to be brittle, with visible fracture surfaces having a brittle appearance. On a microscale, the material will contain less ductile fracture surface but must often be compared to a fracture without the presence of hydrogen.",
        "Under metallographic examination, cracking is typically branched. In higher-strength steels, cracking is often intergranular. (Figure 3-40-1)"
      ],
      "prevention": [
        "Depending on the source of the hydrogen, choose an alloy composition, fabrication/heat treatment method, and hardness limit suitable for the intended service.",
        "Control the hardness of hardenable steels and PWHT to reduce hardness and temper residual stresses.",
        "During welding, use dry, low-hydrogen electrodes and preheating methods.",
        "If hydrogen diffused into the m etal during welding is a concern, an elevated temperature bake-out [400 °F (205 °C) or higher, typically around 600 °F (315 °C)] may be required to drive the hydrogen out prior to cooling to ambient temperature.",
        "If hydrogen is expected to have diffused into the metal during operation, a similar elevated temperature bake- out [400 °F (205 °C) or higher, typically around 600 °F (315 °C)] may be required to drive out the hydrogen out prior to welding for maintenance or repair.",
        "Heavy wall equipment in hot hydrogen service typically requires controlled shutdown and start-up procedures to control the pressurization sequence as a function of temperature.",
        "In corrosive aqueous services, a protective lining, cladding , or weld overlay can be applied to prevent the surface hydrogen reactions.",
        "Avoid the use of cadmium or o ther plating on high-strength bolts."
      ],
      "inspection": [
        "PT, MT, or WFMT can be used for surface cracking inspection.",
        "Angle beam (e.g. SWUT or PAUT) may also be useful in finding as well as sizing HE cracks.",
        "RT often is not sufficiently sensitive to detect HE cracks.",
        "VT is not reliable for finding HE cracks.",
        "If the source of hydrogen is a low-temperature aqueous environment, hydrogen flux can be monitored using specialized instruments."
      ],
      "relatedMechanisms": [
        "Also known as underbead cracking, delayed cracking, hydrogen-assisted cracking, and hydrogen flaking, SSC (covered in 3.67) and hydrogen stress cracking in HF acid (3.41) are closely related forms of HE."
      ]
    }
  },
  {
    "id": "3.41",
    "article": "Article 3.41",
    "title": "Hydrogen Stress Cracking in Hydrofluoric Acid",
    "sections": {
      "description": [
        "Hydrogen stress cracking is a form of environmental cracking that can occur in high-strength low-alloy (HSLA) steels and carbon steels with highly localized zones of high hardness in the weld metal and HAZ, as the result of exposure to aqueous HF acid environments."
      ],
      "affectedMaterials": [
        "Carbon steel and low-alloy steels."
      ],
      "criticalFactors": [
        "Steel hardness, strength, and stress are the critical materials factors.",
        "Susceptibility increases with increasing hardness. Steels with hardness levels above HRC 22 (HB 237) are highly susceptible. Time-to-failure decreases as the hardness, which directly correlates to strength level, increases, i.e. higher-strength steels are more susceptible.",
        "Under high levels of applied or residual tensile stress (from cold-forming or welding), embrittlement resulting from the hydrogen charged into the steel by the corrosion reaction in HF [i.e. hydrogen embrittlement (see 3.40)] results in cracking of susceptible steels.",
        "Cracking may occur very rapidly, within hours after exposure to the HF environment, or considerable time may pass before cracking initiates.",
        "In low-alloy steels, but also potentially in carbon steel, particularly with low-heat-input welds, hard microstructures may arise in the weld and HAZs as the result of high hardenability and inadequate heat treatment."
      ],
      "affectedUnits": [
        "All piping and equipment exposed to HF acid at any concentra tion with hardness levels above the recommended limit are subject to hydrogen stress cracking.",
        "HSLA steels used for components such as ASTM A193-B7 bolts as well as valve and compressor parts are susceptible.",
        "ASTM A193-B7M bolts can be susceptible if overtorqued."
      ],
      "appearance": [
        "This mode of cracking can only be confirmed by metallographi c examination. The cracking will be primarily transgranular in carbon steel. In high-strength steel, it may be intergranular.",
        "Cracks are surface breaking and are usually associated with weldments."
      ],
      "prevention": [
        "Weld procedure qualification, chemistry controls, and PWHT a re the methods used to avoid high-hardness HAZs.",
        "Welding controls are employed to minimize the potential for hard welds and HAZs in carbon steel and low- alloy steels. (See e.g. NACE SP0472.) Typical options used in HF service include the following. Use of carbon steels with carbon equivalent (CE) and RE chemistry controls. CE is defined as: CE = %C + %Mn/6+ %(Cr + Mo + V)/5 + %(Cu + Ni)/15. RE controls are described in Hydrofluoric Acid Corrosion, 3.38.3 k). PWHT, which is beneficial in reducing the hardness and residua l stresses that contribute to hydrogen stress cracking. Use of exempt welding process/filler metal combinations. Production weld metal hardness testing to ensure hardness < HB 200.",
        "ASTM A193 grade B7M bolts are softer and lower strength than B7 bolts and are considered resistant to cracking.",
        "Alloy cladding or nonmetallic coatings that provide an effec tive barrier and protect the surface of the steel from corrosion and hydrogen permeation will prevent cracking.",
        "Alloy 400 is not susceptible to this form of cracking but ma y be susceptible to SCC, particularly in the non- stress-relieved condition. (See 3.39.) DMW between Alloy 400 and carbon steel may also be susceptible to cracking when exposed to HF. (See 3.27.)"
      ],
      "inspection": [
        "Surface-breaking cracks can be found by PT, MT, or WFMT.",
        "Angle beam UT (SWUT or PAUT) m ay also be useful for finding or determining the depth of cracks. Straight beam UT can identify cracked bolts.",
        "ACFM can be used in lieu of W FMT for crack detection; however, it is highly operator dependent.",
        "Hardness testing of weld metal and bolting is the best metho d to determine the susceptibility of suspect material. Zones of high hardness can sometimes be found on the process side in weld cover passes and attachment welds that are not tempered (softened) by subsequent passes."
      ],
      "relatedMechanisms": [
        "This is the same mechanism (i.e. HE, 3.40) that is responsible for SSC in wet H2S environments except that HF acid corrosion is generating the hydrogen. Blistering, HIC, and SOHIC damage in HF acid is similar to that found in wet H2S. (See 3.67.) See also Hydrofluoric Acid Stress Corrosion Cracking of Nickel Alloys, 3.39."
      ]
    }
  },
  {
    "id": "3.42",
    "article": "Article 3.42",
    "title": "Liquid Metal Embrittlement",
    "sections": {
      "description": [
        "Liquid metal embrittlement (LME) is a form of cracking that results when certain molten or liquid metals (the embrittler) come in contact with specific alloys. Cracking can be very sudden and brittle in nature. Laboratory experiments have demonstrated that, for some metal/embrittler c ouples, embrittlement can also occur at temperatures below the embrittler melting point (solid metal embrittlement)."
      ],
      "affectedMaterials": [
        "Many commonly used materials including carbon steel, low-alloy steels, high-strength steels, 300 series SS, nickel alloys, copper alloys, aluminum alloys, and titanium alloys."
      ],
      "criticalFactors": [
        "LME occurs in very specific combinations of metals in contac t with low-melting-point metals such as zinc, mercury, cadmium, lead, copper, and tin. Combinations of industrial significance are shown in Table 3-42-1.",
        "High tensile stress promotes cracking; however, cracking can initiate simply through contacting the molten metal with the susceptible alloy. Very small quantities of the low-melting-point metal are sufficient to cause LME.",
        "The embrittler can be external to the metal, such as zinc on the surface of stainless steel, or the embrittler can be internal to the metal, such as the lead in a leaded free-machining steel.",
        "Tensile stress contributes to high crack propagation rates. Cracking under load can be extremely rapid such that cracks may pass through the wall within seconds of contact with the molten metal.",
        "In cases where embrittlement is severe, fracture occurs at virtually zero percent strain.",
        "A susceptible metal in contac t with or contaminated with a l ow-melting metal will not crack while at low temperatures but may crack later when the temperature rises above the melting temperature of the low- melting alloy."
      ],
      "affectedUnits": [
        "In refining, LME is relevant and of most concern after a fire, after failure of an instrument containing mercury (Hg) that leaks into or onto equipment, or where the incoming crude contains mercury.",
        "During a fire, molten metals may drip onto or contact a susc eptible metal. Examples include melted zinc galvanizing, cadmium electrical housings, cadmium plated bolts, studs, or nuts, tin or lead from solders, and melted copper components. Probably the most relevant example in refining is 300 series SS piping or vessels near or in contact with (or previously rubbed against) galvanized steel where the zinc melts during a subsequent fire and cracks the stainless steel. (Figure 3-42-1 and Figure 3-42-2)",
        "Failure of process instruments that utilize mercury can intr oduce the liquid metal into refinery streams. (Figure 3-42-3)",
        "Mercury is found in some crude oils and can condense in the atmospheric tower overhead system, thereby embrittling brass, Alloy 400, titanium, or aluminum exchanger components.",
        "LME of aluminum components has occurred in LNG facilities and cryogenic gas plant components due to condensation of liquid mercury."
      ],
      "appearance": [
        "Damage resulting from LME will appear as brittle cracks in an otherwise ductile material. LME can only be confirmed through metallography by the presence of intergranular cracks, usually filled with the low-melting metal.",
        "Techniques such as spectrographic analysis may be required to confirm the presence of the molten metal species."
      ],
      "prevention": [
        "LME can only be prevented by protecting metal surfaces from coming into contact with the low-melting metal. For example, galvanized steel components should not be welded to 300 series SS. 300 series SS should be protected to avoid contact with galvanized components and overspray from inorganic zinc and other zinc- containing coatings.",
        "Once cracking from LME has initiated, grinding out the affected area is unlikely to be an acceptable or practical fix."
      ],
      "inspection": [
