Repository: libinvarghese16/API-CalcX

# API Calc Pro Platform

Local-first development workspace for the new API Calc Pro mobile application.

## Current milestone

- Isolated from the existing production web application
- Modern React and TypeScript mobile UI preview
- API 510, API 570, API 653, and API 571 product navigation
- API 570 mobile scope limited to four individual workspaces; the bulk Piping calculation table and Tube calculation table are explicitly excluded
- Individual API 570 Piping workspace connected to the `api570.piping` typed engine with protected-source Metric parity, equivalent U.S. input coverage, mixed-unit entry, code-route guards and visible result tracing

File: apps/mobile/public/data/api571-damage-mechanisms.json (part 9 of 13)
[
        "Cracks are often visually apparent.",
        "Cracks in carbon and low-alloy steels and other ferritic mat erials can be detected with MT or WFMT examination. For 300 series SS, nickel-based alloys, and other nonmagnetic materials, PT examination can be used.",
        "Inspection for LME after a fire should be focused where molt en metal has dripped on equipment and solidified.",
        "Because of the high density of mercury, RT has been used to locate deposits inside equipment, piping, and tubes. A boroscope can also be used to visually detect liquid mercury inside equipment."
      ],
      "relatedMechanisms": [
        "LME is also referred to as liquid metal cracking. Nickel alloys are susceptible to a similar mechanism caused by the nickel-nickel sulfide eutectic that forms at 1157 °F (625 °C)."
      ]
    }
  },
  {
    "id": "3.43",
    "article": "Article 3.43",
    "title": "Mechanical Fatigue (Including Vibration-induced Fatigue)",
    "sections": {
      "description": [
        "Fatigue cracking is a mechanical form of degradation that oc curs when a component is exposed to cyclical stresses for an extended period, e.g. from dynamic loading due to vibration, water hammer, or unstable fluid flow, often resulting in sudden, unexpected thru-wall cracking.",
        "These stresses can arise from either mechanical loading or thermal cycling and are typically well below the yield strength of the material. This section focuses on mechanical loading, while the effects of thermal cycling are covered in 3.64 on thermal fatigue."
      ],
      "affectedMaterials": [
        "All engineering alloys are subject to fatigue cracking although the stress levels and number of cycles necessary to cause failure can vary by material."
      ],
      "criticalFactors": [
        "Geometry, stress level, number of cycles, and material prope rties (strength, hardness, microstructure) are predominant factors in determining the fatigue resistance of a component. The amplitude and frequency of vibrations (related to stress level and number of cycles) in vibrating equipment such as piping are also critical factors. There is a high likelihood of cracking when the input vibrational load is synchronous or nearly synchronizes with the natural or harmonic frequency of the component.",
        "Design Factors-Fatigue cracks usually initiate on the surface at notches or stress risers under cyclic loading. For this reason, design of a component is the most important factor in determining a component's resistance to fatigue cracking. Common surface features that can lead to the initiation of fatigue cracks, because they act as stress concentrations, include: key holes on drive sha fts of rotating equipment, mechanical notches (sharp corners or groves), weld joint flaws and/or mismatches, tool markings, grinding marks, lips on drilled holes, thread root notches, and corrosion. In vibrating or shaking equipment, especially piping, a lack of or improperly placed support or stiffening can lead to cracks initiating at the types of stress risers or notches listed above. The normal toe or edge of a properly made, Code-acceptable weld can provide the stress concentration to initiate a fatigue crack in badly vibrating or shaking equipment. Often the cracks will form at the location(s) where the vibrating or shaking equipment is fixed and prevented from moving with the adjacent component. This situation most often needs to be addressed by reducing the amount of vibration or shaking.",
        "Metallurgical issues and microstructure. Some materials such as titanium, carbon steel, and low-alloy steel have an \"endurance limit.\" In such cases, the number of cycles to fatigue fracture increases with decreasing stress amplitude until a stress amplitude endurance limit is reached below which fatigue cracking will not occur, regardless of the number of cycles. For alloys with endurance limits, there is a correlation betwe en ultimate tensile strength (UTS) and the minimum stress amplitude necessary to initiate fatigue cracking, i.e. the endurance limit. The ratio of endurance limit to UTS is typically between 0.4 and 0.5. 300 series SS, 400 series SS, aluminum, and most other non-ferrous alloys have a fatigue characteristic that does not exhibit an endurance limit. This means that fatigue fracture can be achieved under cyclic loading eventually, given enough cycles, regardless of stress a mplitude. Maximum cyclic stress amplitude for design is selected by determining the cyclic stre ss necessary to cause fracture in the number of cycles the component needs to withstand in its lifetime. This is typically 106 to 107 cycles. The endurance limit described in Item 1 above primarily applies to smooth bars and similar configurations as might be found in a pump shaft. For welded components, such as piping or other situations where inherent discontinuities, flaws, or other high stress concentra tions exist, the crack initiation portion of fatigue life is essentially eliminated, leaving only the crack growth portion. This situation effectively eliminates the existence of the endurance limit. Thus, the concept of the endurance limit generally cannot be taken advantage of with vibrating or shaking equipment. Inclusions found in metal can have an accelerating effect on fatigue cracking. This is of importance when dealing with older, \"dirty\" steels or weldments, as these often have inclusions and discontinuities that can degrade fatigue resistance. Heat treatment can have an effect on fatigue resistance of a m etal. In general, finer-grained microstructures tend to perform better than coarse grained. Heat treatments such as quenching and tempering can improve fatigue resistance of carbon and low-alloy steels."
      ],
      "affectedUnits": [
        "Socket welds and small-bore piping (e.g. bypass lines, minimum flow loops) associated with or near pumps, compressors, or other rotating or reciprocating equipment that are not properly gusseted and supported.",
        "Small branch connections with unsupported valves or controll ers that may see vibration from adjacent equipment and/or wind. For small components, resonance can also produce a cyclic load and should be taken into consideration during design and reviewed for potential problems after installation.",
        "Safety-relief valves that are subject to chatter, premature pop-off, fretting, and failure to operate properly.",
        "High-pressure-drop control va lves or steam-reducing stations that can cause serious vibration problems in connected piping.",
        "Rotating shafts on centrifugal pumps and compressors that ha ve stress concentrations due to changes in radii and keyways.",
        "Heat exchanger tubes that may be susceptible to vortex shedd ing.",
        "Pressure swing absorber vesse ls in hydrogen purification units.",
        "Transient conditions (such as start-ups, shutdowns, upsets, etc.) can create intermittent, but severe, vibrating conditions."
      ],
      "appearance": [
        "Damage is usually in the form of a crack emanating from a point of high stress concentration or discontinuity such as thread, a weld (Figure 3-43-1 to Figure 3-43-4), or the corner of a keyway in a shaft. D AMAGE MECHANISMS AFFECTING FIXED EQUIPMENT IN THE REFINING INDUSTRY 227",
        "The signature mark of a fatigue failure is a \"clam-shell\"-type fingerprint that has concentric rings called \"beach marks\" emanating from the crack initiation site (Figure 3-43-5 to Figure 3-43-8). This signature pattern results from the \"waves\" of crack propagation that occur during cycles above the threshold loading. These concentric cracks continue to propagate until the cross-sectional area is reduced to the point where failure due to tensile overload occurs.",
        "Cracks nucleating from a surface stress concentration or def ect will typically result in a single \"clam shell\" fingerprint. (Figure 3-43-8)",
        "Cracks resulting from cyclical overstress of a component without one significant, isolated stress concentration point will typically result in a fatigue failure with multiple points of nucleation and hence multiple \"clam shell\" fingerprints. These multiple nucleation sites, often called \"ratchet markings,\" are the result of microscopic yielding that occurs when the component is momentarily cycled above its yield strength. (Figure 3-43-9)"
      ],
      "prevention": [
        "Piping and other fixed equipment. The best defense against fatigue cracking is good design that helps minimize stress concentration of components that are in cyclic service. Fatigue cracking in piping can usually be eliminated or reduced through proper design and the use of properly placed support and vibration dampening equipment. Mate rial upgrades are not usually a solution. Install gussets or stiffeners on small-bore connections so tha t they cannot move independently of the larger pipe or other component to which they are connected. Eliminate unnecessary connections. Vortex shedding can be minimized at the outlet of control valves and safety valves through proper side branch sizing and flow stabilization techniques. Vibration effects may be shifted when a vibrating section is anchored. Special studies may be necessary before anchors or dampeners are provided, unless the vibration is eliminated by removing the source. Assure good fit-up and smooth transitions for welds. Employ a gradual bore taper on the thicker component when transitioning between different pipe schedules. Minimize weld defects as these can accelerate fatigue cracking. Minimize grinding marks, nicks , and gouges on the surface of components subject to cyclic loading. Use low-stress stamps and marking tools.",
        "Rotating equipment. Allow for a generous radius al ong edges and corners, particularly in shaft keyways. Remove any burrs or lips caused by machining. Although fatigue cracking problems are generally addressed by design and fabrication improvements, ensure that the metal selected has fatigue life sufficient for its intended cyclic service.",
        "API 579-1/ASME FFS-1 contains useful information related to determining critical fatigue crack sizes and assessing crack growth rates."
      ],
      "inspection": [
        "In high cycle fatigue, the time required for a crack to initiate or grow sufficiently to be identifiable by NDE methods can be a majority of the fatigue life, making detection before cracking and failure difficult. For this reason, it is normally impractical to rely on NDE methods for routine, global inspection of fixed equipment to avoid fatigue cracking failures. Frequent NDE in a focused program aimed at a specific, known problem area can be used for finding cracks before failure, but this is not normally considered an effective, long-term approach to managing the problem.",
        "PT can be used to detect cracks open to the surface.",
        "MT (including WFMT) can be used to detect cracks open to the surface or near the surface.",
        "Angle beam (SWUT and PAUT) can be used to detect fatigue cra cks at known or suspected areas of concern, e.g. at stress concentrations and welded connections, and where cracking is internal, i.e. initiating on the ID surface and not visible from the outside. In some sit uations, e.g. with very thick components, compression wave UT may be needed.",
        "Compression wave UT can detect cracking in bolts.",
        "Vibration monitoring of rotating equipment may provide online detection of conditions that can result in shaft failures due to out of balance conditions.",
        "Piping oscillation, vibration, or water hammer, especially i nvolving small-bore components that are not adequately supported, is often visually apparent. Focus on weld joints and locations where the pipe is fixed and prevented from moving. Pipe vibrations can be measured using special monitoring equipment.",
        "Pipe supports and spring hanger s should be checked on a regular schedule.",
        "Audible sounds of vibration emanating from components such as control valves can be an indication of conditions capable of causing fatigue cracks.",
        "Damaged insulation jacketing may indicate excessive vibratio n."
      ],
      "relatedMechanisms": [
        "Thermal fatigue (3.64) and corrosion fatigue (3.21)."
      ]
    }
  },
  {
    "id": "3.44",
    "article": "Article 3.44",
    "title": "Metal Dusting",
    "sections": {
      "description": [
        "Metal dusting results in accelerated localized pitting that occurs in process streams containing carbon and oxygen. Pits form on the surface and may contain carbon soot an d metal dust particles. Typically, metal dusting occurs at very high penetration rates. Penetration rates as high as 1000 mpy have been reported. It results from the following two reactions when the carbon activity is above 1. Water Gas Shift Reaction: CO+H2O↔CO2+H2 Boudouard Reaction: 2CO↔CO2+C",
        "The very high penetration rates caused by metal dusting are observed in wrought alloys where grains of metal are extracted from the surface as the grain boundaries ar e rapidly penetrated. In cast alloys, these same conditions result in a form of damage commonly termed \"green rot.\" In cast alloys, the interdendritic regions are rapidly penetrated leaving an oxide scale; however, the individual dendrites are not extracted from the surface because they are held in place due to the jagged nature of the interdendritic region."
      ],
      "affectedMaterials": [
        "Low-alloy steels, 300 series SS, nickel-based alloys, and heat-resisting alloys. There is currently no known metal alloy that is immune to metal dusting under all conditions. Alu minized coatings that form a protective alumina layer on the surface have been shown to provide some protection against metal dusting."
      ],
      "criticalFactors": [
        "Process stream composition, operating temperature, and alloy composition are critical factors.",
        "Metal dusting is preceded by carburization and is characterized by rapid metal wastage.",
        "Metal dusting involves a complex series of reactions that is normally found in syn gas generation processes and steam reforming heaters when conditions become reducing and the carbon activity is above 1.",
        "It usually occurs in the approximate operating temperature range of 900 °F to 1500 °F (480 °C to 815 °C). Damage increases with increasing temperature up to about 1500 °F (815 °C). Above about 1500 °F (815 °C), the calculated carbon activity for the water gas shift reaction and the Boudouard reaction will decrease to levels below 1, where metal dusting cannot occur. On the lower end of the temperature range for metal dusting, the calculated carbon activity will still be high and above 1; however, the reaction kinetics will be slow, and the metal loss will be limited.",
        "The mechanism of metal dust ing is considered to involve: saturation of the metal matrix by carburization; precipitation of metal carbides at the metal surface and grain boundaries; deposition of graphite from the atmosphere onto the metal carbides at the surface; decomposition of the metal carb ides under the graphite and metal particles; and further deposition of graphite c atalyzed by the metal particles on the surface.",
        "In high-nickel alloys, it is thought that metal dusting occurs without the formation of metal carbides. D AMAGE MECHANISMS AFFECTING FIXED EQUIPMENT IN THE REFINING INDUSTRY 235",
        "Metal dusting preferentially attacks the grain boundaries, r esulting in the removal of metal grains that form what appears to be a \"metal dust.\""
      ],
      "affectedUnits": [
        "Metal dusting occurs in processes that contain a gas composition that includes the gases shown in the water gas shift and Boudouard reactions above.",
        "Metal dusting has been reported in gas turbines, methanol reforming unit outlet piping, thermal hydrodealkylation furnaces and reactors, outlets of steam reformer heaters, and POX units."
      ],
      "appearance": [
        "In low-alloy steels, the wastage is typically severe, and can be uniform, but usually is in the form of small pits filled with a crumbly residue of metal particles and carbon soot. There may be areas of numerous rounded pits, uniform thinning, and/or thru-wall perforations.",
        "The corrosion product is a voluminous carbon dust containing metal particles and sometimes metal oxides and carbides. Frequently, this dust will be swept away by the flowing process stream, leaving behind only the thinned or pitted metal.",
        "In stainless and high-alloy steels, the attack is frequently local, appearing as deep, round pits. (Figure 3-44-1)",
        "Metallography will show that t he metal is carburized under the attacked surface. (Figure 3-44-2)"
      ],
      "prevention": [
        "Sulfur in the carburizing atmosphere (usually as H 2S or a disulfide) forms a protective sulfur atmosphere on the surface that preferentially prevents carbon from being absorbed onto the surface. For protection, a low level of a reactive sulfur species such as H 2S or a disulfide must always be in the process environment. Typically, sulfur levels less than 10 ppm are needed to mitigate metal dusting. Higher sulfur levels should not be injected since it can promote sulfidation and adversely affect the activity of catalyst, if present.",
        "There is currently no known metal alloy that is immune to me tal dusting under all conditions. Materials selection must be made based on the specific application and environment.",
        "In many cases, equipment is refractory lined to keep metal temperatures below the range where metal dusting occurs.",
        "An aluminum diffusion treatment (such as alonizing) applied to the base metal can be beneficial in some applications.",
        "Control of the process stream composition to ensure the carbon activity is maintained below 1 can effectively prevent metal dusting. In a steam reformer heater that is forming a syn gas, metal dusting can be prevented by maintaining the steam-to-carbon ratio of the feed above 2 to 3."
      ],
      "inspection": [
        "Metal dusting normally occurs so rapidly that it is noticed only after a failure has occurred and metal loss has occurred through the wall.",
        "Metal dusting is most accurately confirmed through destructive testing, i.e. sampling for chemical or physical evidence.",
        "If internal surfaces are accessible, VT can be effective in identifying areas of severe metal wastage, including localized areas of numerous rounded pits, uniform thinning, and thru-wall perforations.",
        "RT techniques can be employ ed to look for pitting, cracking, and wall thinning.",
        "Filtering the cooled furnace or reactor effluent may yield metal particles that are a tell-tale indication of a metal dusting problem upstream.",
        "A specialized methodology combining intelligent pigging technology with an advanced engineering assessment has shown success in detecting and quantifying the damage mechanism."
      ],
      "relatedMechanisms": [
        "Carburization (3.13)."
      ]
    }
  },
  {
    "id": "3.45",
    "article": "Article 3.45",
    "title": "Microbiologically Influenced Corrosion",
    "sections": {
      "description": [
        "Corrosion caused by living organisms such as bacteria, algae, or fungi. It is often associated with the presence of tubercles or slimy organic substances. Often, the bacteria produce localized corrosion in the form of pitting or crevice corrosion."
      ],
      "affectedMaterials": [
        "Most common materials of construction including carbon and allo y steels, 300 series SS and 400 series SS, aluminum alloys, copper alloys, and some nickel alloys. Titanium appears to be highly resistant."
      ],
      "criticalFactors": [
        "Microbiologically influenced corrosion (MIC) is found in aqueous environments. Occasionally it is found in services where water is intermitt ently present. Stagnant or low -flow conditions allow and/or promote the growth of microorganisms.",
        "Because there are many types, organisms can survive and grow under a wide range of conditions including lack of oxygen, light or dark, high salinity, pH range of 0 to 12, and temperatures from 0 °F to 235 °F (-15 °C to 115 °C).",
        "Systems may become \"inoculated\" by the introduction of organisms that multiply and spread unless controlled.",
        "Different organisms thrive on different nutrients including inorganic substances (e.g. sulfur, ammonia, iron, sulfate compounds, and H2S) and organic substances (e.g. hydrocarbons and organic acids). In addition, all organisms require a source of carbon, nitrogen, and phosphorous for growth. Corrosion is often blamed on iron-oxidizing bacteria or SRB. However, these organisms are ty pically only part of a complex colony of multiple types of interdependent organisms, each capable of creating by-products that might be a food source for others.",
        "In-leakage of process contaminants such as hydrocarbons or H 2S may lead to a massive increase in biofouling and corrosion."
      ],
      "affectedUnits": [
        "MIC is often found in water-cooled heat exchangers, in the bottom water layer of storage tanks, in piping with stagnant or low flow, and in piping in contact with some soils. Product storage tanks and water-cooled heat exchangers in any unit where cooling water is not properly treated can be affected. Stagnant process lines with trapped water can su ffer from MIC.",
        "Drain systems and other wate r-containing systems associated with docks and ship loading/unloading facilities can experience MIC.",
        "MIC is commonly found in equipment where the hydrotest water has not been removed or where equipment has been left outside and unprotected. 300 series SS are often affected unless precautionary measures are taken.",
        "Fire-water systems can be affected. D AMAGE MECHANISMS AFFECTING FIXED EQUIPMENT IN THE REFINING INDUSTRY 239"
      ],
      "appearance": [
        "MIC corrosion is frequently observed as localized pitting un der deposits or tubercles that shield the organisms. Tubercles also form on carbon steel exposed to oxygenated water, so the presence of tubercles is not a guarantee of MIC.",
        "Damage is often characteriz ed by cup-shaped pits within pits (the halo effect) in carbon steel or subsurface cavities in stainless steel. (Figure 3-45-1 to Figure 3-45-7) However, these pits are often indistinguishable from under-deposit corrosion in carbon steel and chloride pitting in stainless steels. Pit morphology alone may not be a reliable indicator of the cause of corrosion."
      ],
      "prevention": [
        "Microbes require water to thri ve. Systems that contain water (cooling water, storage tanks, etc.) should be treated with biocides such as chlorine, bromine, ozone, ultraviolet light, or proprietary compounds. Often, multiple biocides are needed to keep the levels of bacteria in the appropriate ranges.",
        "Proper application of biocides will control, but not eliminate, microbes; therefore, continued treatment is often necessary.",
        "Periodically flushing and cl eaning susceptible systems will help minimize colony growth and resultant MIC.",
        "Minimize low-flow or stagnant zones in water-containing systems. A flow rate of 3 fps (1 m/s) will inhibit colony formation and thereby minimize the likelihood of MIC.",
        "Lines should be sloped to assist in drainage.",
        "Systems that are not designed or intended for water containment should be kept clean and dry.",
        "Empty hydrotest water as soon as possible. Remove moisture and prevent additional moisture intrusion.",
        "Coating and cathodically protecting underground structures and interiors of storage tanks have been shown to be effective mitigation methods for MIC.",
        "Biocides are generally not effective in a system that is alr eady contaminated with colonies protected by a sludge layer. Effective mitigation of established organisms requires complete removal of deposits and organisms, typically using some combination of pigging, blasting, chemical cleaning, and biocide treatment."
      ],
      "inspection": [
        "In cooling water systems, effe ctiveness of treatment is monitored by measuring biocide residual, microbe counts, and visual appearance of the water. Sampling and analysis can be performed to better understand the bacteria population (e.g. ATP, qPCR). While effective treatment and monitoring are key to identifying the potential for MIC, it still can occur in areas with stagnant fl ow. Also, the type of microorganisms being investigated should be identified to ensure proper incubation of water samples (e.g. using an appropriate temperature for incubation for thermophilic bacteria).",
        "Special probes have been designed to monitor for evidence of fouling that may precede or coincide with MIC damage. Corrosion coupons can be used to identify MIC by sampling the coupon surface after it is pulled from service; however, it should be noted that just because sessile bacteria populations are not found on the coupon, it does not mean they do not exist in the system.",
        "An increase in the loss of duty of a heat exchanger may be i ndicative of fouling and potential MIC damage. RFT can be performed to gauge depth of corrosion on heat exchanger tubes.",
        "Foul smelling water may indicate biological activity.",
        "MIC is often highly localized, so a technique that can find localized corrosion should be chosen, as applicable to the circumstances (e.g. VT, AUT, or RT)."
      ],
      "relatedMechanisms": [
        "Cooling water corrosion (3.20), brine corrosion (3.10), oxygenated water corrosion (3.49), and concentration cell corrosion (3.19)."
      ]
    }
  },
  {
    "id": "3.46",
    "article": "Article 3.46",
    "title": "Naphthenic Acid Corrosion",
    "sections": {
      "description": [
        "A form of high-temperature corrosion that occurs primarily in crude and vacuum units caused by organic naphthenic acids in the crude oil, as well as downstream units that process certain fractions or cuts that contain naphthenic acids."
      ],
      "affectedMaterials": [
        "Carbon steel, low-alloy steels, 400 series SS, 300 series SS, and nickel-based alloys. See Table 3-46-1."
      ],
      "criticalFactors": [
        "Naphthenic acid corrosion (NAC) is a function of the naphthe nic acid content, temperature, sulfur content, velocity (wall shear stress), and alloy composition.",
        "Severity of corrosion increas es with increasing acidity of the hydrocarbon phase.",
        "Neutralization number or TAN is a measure of the acidity (or ganic acid content) as determined by various test methods such as ASTM D664. However, NAC occurs in hot dry hydrocarbon streams that do not contain a free water phase.",
        "The TAN of the crude may be misleading, because the correlation between whole crude TAN and corrosion rate is poor, especially when comparing different crudes. A high TAN crude may be less corrosive than a moderate or low TAN crude. This is because this family of organic acids that together are referred to as naphthenic acid, has a range of boiling points and tends to con centrate in various cuts. Therefore, the occurrence and severity of NAC are determined by the naphthenic acids present in the actual stream, not the crude charge. Additional factors are the following. 1. TAN is a measure of the tota l amount of all acids in the crude, not just naphthenic acids. 2. The various acids that comprise the naphthenic acid family can have distinctly different corrosivity. 3. The structure and molecular weight of the specific naphtheni c acids present have a strong impact on corrosivity, but they are not determined by TAN measurements.",
        "No widely accepted prediction methods have been developed to correlate corrosion rate with the various factors influencing it.",
        "Sulfur promotes iron sulfide formation and has an inhibiting effect on NAC, up to a point.",
        "Naphthenic acids remove protective iron sulfide scales on the surface of metals.",
        "NAC can be a particular problem with very low sulfur crudes. While a crude TAN threshold of 0.30 is typically cited as the TAN level below which NAC is not expected, some NA C cases have been reported with low sulfur and crude TAN as low as 0.10.",
        "NAC primarily occurs in hot streams above 425 °F (220 °C) but has been reported as low as 350 °F (175 °C). Severity increases with temperature up to about 750 °F (400 °C); however, NAC has been observed in hot coker gas oil streams up to 800 °F (425 °C).",
        "Naphthenic acids are destroyed by catalytic reactions in downstream hydroprocessing and FCC units. NAC of 300 series SS is also inhibited by injection of hydrogen in the feed to hydroprocessing units.",
        "Alloys containing increasing amounts of molybdenum show improved resistance to NAC. While alloys with a minimum of 2 % Mo, e.g. Types 316 and 316L SS, have demonstrate d adequate resistance in some applications, it is generally agreed based on industry experience that alloys with a minimum of 3 % Mo, e.g. D AMAGE MECHANISMS AFFECTING FIXED EQUIPMENT IN THE REFINING INDUSTRY 245 Types 317 and 317L SS, are needed avoid NAC. To provide a greater degree of assurance, alloys with a minimum of 4 % Mo, e.g. Type 317LM, are sometimes selected. Under severe conditions or for components with nil corrosion allowance, 6 % Mo stainless steels and Alloy 625 have been used.",
        "Corrosion is most severe in two-phase (liquid and vapor) flow, in areas of high velocity or turbulence, and in distillation towers where hot vapors condense to form liquid phase droplets. For piping, NAC typically occurs in high-velocity and turbulen t areas. The vapor space may be more susceptible to corrosion when flow is two phase due to acid condensation."
      ],
      "affectedUnits": [
        "Crude and vacuum heater tubes, crude and vacuum heater trans fer lines, vacuum bottoms piping, atmospheric gas oil (AGO) circuits, and heavy vacuum gas oil (HVGO) and sometimes light vacuum gas oil (LVGO) circuits. NAC has also been found in resid transfer lines from the vacuum unit to the coker. Although thermal cracking in the delayed coker is thought to break down naphthenic acids, making NAC uncommon in coker units, NAC has been reported in the light coker gas oi l (LCGO) and heavy coker gas oil (HCGO) streams in delayed coking units processing high TAN feed.",
        "Piping systems are particularly susceptible in areas of high velocity, turbulence, or change of flow direction. Examples include pump internals, valves, elbows, tees, and reducers as well as areas of flow disturbance such as weld beads and thermowells.",
        "Crude and vacuum tower internals may also be corroded in the flash zones and packing and internals may corrode where high-acid streams condense or high-velocity droplets impinge.",
        "NAC may be found in hot hydrocarbon streams in units downstream of the crude and vacuum units, upstream of any hydrogen mix points."
      ],
      "appearance": [
        "NAC is characterized by localized corrosion, pitting corrosion, or flow-induced grooving in high-velocity areas. (Figure 3-46-1 and Figure 3-46-2)",
        "In low-velocity condensing conditions, many alloys including carbon steel, low-alloy steels, and 400 series SS may show uniform loss in thickness and/or pitting.",
        "At temperatures below ~450 °F (230 °C), NAC can have a smoother, more uniform appearance than is typical at higher temperatures."
      ],
      "prevention": [
        "For units and/or components of systems that have not been designed for resistance to NAC, the options are to change or blend crudes, upgrade to a resistant alloy, utiliz e chemical inhibitors, or some combination thereof. NAC can be reduced by blending crude to reduce the TAN and/or increase the sulfur content.",
        "Monitor TAN and sulfur content of the crude charge and side streams to determine the distribution of acids in the various cuts.",
        "Use alloys with higher molybdenum content for improved resistance. Type 317L SS or other alloys with higher molybdenum content may be required.",
        "High-temperature NAC inhibitors have been used with moderate success in reducing corrosion rates. However, their potential detrimental effects on downstream catalyst activity must be considered. Phosphorus- based inhibitors tend to be more effective but have more detrim ental effect on downstream catalyst than sulfur-based inhibitors. Inhibitors effectiveness needs to be monitored carefully."
      ],
      "inspection": [
        "Localized wall loss due to NAC is difficult to predict and find.",
        "VT can be used where access is available.",
        "RT can be used to look for and identify the extent of localized wall loss.",
        "Close-grid UT thickness examination or UT thickness scanning can also be used, either as an alternative to RT, e.g. when RT is not practical due to piping size or configuration, or as a follow-up to RT.",
        "Permanently mounted thickness monitoring sensors can be used.",
        "Electrical resistance corrosion probes, hydrogen probes, and corrosion coupon racks can be used if properly located. However, caution needs to be exercised with intrusive devices such as ER probes and coupons since they may create the turbulence that results in corrosion not only of the measuring device but of the adjacent pipe wall.",
        "Streams can be monitored for Fe and Ni content to assess corrosion in the system."
      ],
      "relatedMechanisms": [
        "Sulfidation (3.61) is a competing and complimentary mechanism that must be considered in most situations with NAC. In cases where thinning is occurring, it may be difficult to distinguish between NAC and sulfidation, and both may be contributing to wall loss, but pitting damage is attributable to NAC."
      ]
    }
  },
  {
    "id": "3.47",
    "article": "Article 3.47",
    "title": "Nitriding",
    "sections": {
      "description": [
        "Nitriding is the formation of a hard, brittle surface layer on some alloys due to exposure to high-temperature process streams containing high levels of nitrogen compounds su ch ammonia or cyanides, particularly under reducing conditions. It may adversely affect corrosion resistance, creep strength, ductility and fracture toughness, and weldability. In most cases, a harder surface layer of a vessel or component by itself will not affect its mechanical integrity. However, the concern is for cracks developing in the nitrided layer and propagating into the base metal. Nitriding of the surface is also done as a manufacturing process to surface harden (case harden) components to provide improved abrasion and wear resistance."
      ],
      "affectedMaterials": [
        "Carbon steel, low-alloy steels , 400 series SS, and 300 series SS are affected.",
        "Nickel-based alloys are more resistant."
      ],
      "criticalFactors": [
        "Nitriding is a diffusion- controlled process dependent on temperature, time, partial pressure of nitrogen, and metal composition.",
        "Temperatures must be high enough to allow for the thermal br eakdown/dissociation of nitrogen from ammonia or other compounds and for diffusion of nitrogen into the metal. Since diffusion is a function of time, longer exposure times at elevated temperature increase the amount and depth of nitriding.",
        "Nitriding begins above 600 °F (315 °C) and becomes more rapid and severe above 900 °F (480 °C).",
        "Above 770 °F (410 °C), prefe rential grain boundary nitriding may lead to microcracking and embrittlement.",
        "High gas phase nitrogen activit y (i.e. high partial pressure of nitrogen) promotes nitriding.",
        "Alloys containing 30 % to 80 % nickel are more resistant."
      ],
      "affectedUnits": [
        "Nitriding can occur wherever appropriate environment and temperature conditions exist, but it is fairly uncommon in refining. Nitriding has been observed in steam-methane reformers, steam-gas cracking (olefin) plants, and ammonia synthesis plants."
      ],
      "appearance": [
        "An example of surface cracking resulting from nitriding is shown in Figure 3-47-1 to Figure 3-47-3.",
        "Nitriding is usually confined to the surface of most compone nts and will have a dull, dark gray appearance. (Figure 3-47-1) However, confirmation normally r equires metallography as shown i n Figure 3-47-2 and Figure 3-47-3, which delineate the nitrided layer as well as showing the cracks within that layer. When nitrogen diffuses into the surface, it forms needle-like particles of iron nitrides (Fe3N or Fe4N) that can only be confirmed by metallography. D AMAGE MECHANISMS AFFECTING FIXED EQUIPMENT IN THE REFINING INDUSTRY 249",
        "In a more advanced stage, the material will exhibit very high surface hardness, which may be identifiable by surface hardness measurement but is readily measured by microhardness testing of metallographic samples. (Figure 3-47-3)",
        "Nitriding of low-alloy steels containing up to 12 % chromium is accompanied by an increase in volume, and the nitrided layer tends to crack and flake.",
        "300 series SS tend to form thin, brittle layers that may crack and spall from thermal cycling or applied stress."
      ],
      "prevention": [
        "Where nitriding is an issue serious enough to require a remedy, changing to a more resistant alloy with 30 % to 80 % nickel is usually necessary. It is normally not practical to modify the process conditions to reduce the nitrogen partial pressure or lower the temperature."
      ],
      "inspection": [
        "Various surface inspection techniques can be used detect nitrid ing, particularly in the advanced stages. Destructive testing is generally required to confirm the damage mechanism and the depth of penetration.",
        "Materials exposed to nitriding conditions should be inspecte d thoroughly because good appearance may mask damage. A change in surface color to a dull gray may indicate nitriding. Cast furnace tubes exposed to nitriding flue gas may change fr om a rough as-cast appearance to a smooth glazed appearance due to spalling of the nitride layer.",
        "Nitriding will generally affect the entire exposed surface. Where process conditions are the same, focus inspection on areas where the external temperature would most favor nitriding.",
        "Hardness testing of the affected surfaces can help indicate nitriding, because hardness of 400 to 500 HB or higher can result. However, depending somewhat on the hardness test device used, surface hardness testing results will be a mix of the hard surface layer and the softer material beneath it and therefore may not be definitive.",
        "Nitrided layers are magnetic. 300 series SS should be checke d for magnetism as an initial screening. However, some cast 300 series SS alloys are magnetic and could yield a false positive.",
        "Metallography is generally requi red to confirm nitriding and to determine the depth of penetration of the nitride layer.",
        "ECT may be used in some cases to detect nitriding, including prior to any crack formation.",
        "In the advanced stages of nitriding, where surface cracking may have initiated, appropriate inspection techniques include PT, MT, and angle beam UT (SWUT or PAUT)."
      ],
      "relatedMechanisms": [
