Repository: libinvarghese16/API-CalcX

# API Calc Pro Platform

Local-first development workspace for the new API Calc Pro mobile application.

## Current milestone

- Isolated from the existing production web application
- Modern React and TypeScript mobile UI preview
- API 510, API 570, API 653, and API 571 product navigation
- API 570 mobile scope limited to four individual workspaces; the bulk Piping calculation table and Tube calculation table are explicitly excluded
- Individual API 570 Piping workspace connected to the `api570.piping` typed engine with protected-source Metric parity, equivalent U.S. input coverage, mixed-unit entry, code-route guards and visible result tracing

File: apps/mobile/public/data/api571-damage-mechanisms.json (part 10 of 13)
[
        "Similar mechanisms involving gas diffusion into the surface layer of the metal include carburization (3.13) and metal dusting (3.44)."
      ]
    }
  },
  {
    "id": "3.48",
    "article": "Article 3.48",
    "title": "Oxidation",
    "sections": {
      "description": [
        "Oxygen, most often present as a component of air (approximately 21 %), reacts with carbon steel and other alloys at high temperature, converting the metal to oxide scale and thereby reducing the metal wall thickness."
      ],
      "affectedMaterials": [
        "All iron-based materials including carbon steel and low-alloy steels, both cast and wrought, are affected.",
        "All 300 series SS, 400 series SS, and nickel-based alloys al so oxidize to varying degrees, depending on composition and temperature."
      ],
      "criticalFactors": [
        "The primary factors affecting high-temperature oxidation are metal temperature and alloy composition.",
        "Oxidation of carbon steel begins to become significant above about 1000 °F (540 °C). Rates of metal loss increase with increasing temperature.",
        "In general, the resistance of carbon steel and other alloys is determined by the chromium content of the material. Increasing chromium levels produce a more protective oxide scale. The 300 series SS are resistant to scaling up to about 1500 °F (815 °C). See Table 3-48-1a and Table 3-48-1b and Figure 3-48-1.",
        "The presence of water vapor can significantly accelerate oxi dation rates of some steels including 9Cr-1Mo. (Reference 4)"
      ],
      "affectedUnits": [
        "Significant oxidation occurs in fired heaters, boilers, and oth er combustion equipment, as well as piping and equipment that operate in high-temperature, oxygen-containing environments where metal temperatures exceed about 1000 °F (540 °C)."
      ],
      "appearance": [
        "Carbon steel, low-alloy steel s, and 12Cr stainless steels suffer general thinning due to oxidation. Usually, the component will be covered on the outside surface with an oxide scale, depending on the temperature and exposure time. (Figure 3-48-2 to Figure 3-48-4).",
        "300 series SS and nickel alloys generally have a very thin d ark scale unless exposed to extremely high temperatures where metal loss rates are excessive."
      ],
      "prevention": [
        "Resistance to oxidation is best achieved by upgrading to a more resistant alloy.",
        "Chromium is the primary alloying element that affects resist ance to oxidation. Other alloying elements, including silicon and aluminum, are effective, but their concentrations are limited due to adverse effects on mechanical properties. They are often used in special alloys for applications such as heater supports, burner tips, and components for combustion equipment."
      ],
      "inspection": [
        "Process conditions should be monitored to establish trends of high-temperature equipment where oxidation can occur.",
        "Temperatures can be monitored with tube-skin thermocouples and/or infrared thermography. D AMAGE MECHANISMS AFFECTING FIXED EQUIPMENT IN THE REFINING INDUSTRY 253",
        "RT can be used to measure remaining thickness when oxidation occurs on the external surface. Alternatively, the oxide could be removed, e.g. using a flapper wheel, to allow UT measurement of the remaining wall thickness.",
        "UT can be used to measure remaining thickness when oxidation occurs on the internal surface.",
        "EMAT has been used to measure general external wall loss on heater tubes."
      ],
      "relatedMechanisms": [
        "Other high-temperature gas corrosion mechanisms are sulfidation (3.61), high-temperature H2/H2S corrosion (3.35), carburization (3.13), and metal dusting ( 3.44). Oxidation damage referred to in this section is due to surface scaling. Some damage mechanisms result in internal oxidation, which is outside the scope of this document."
      ]
    }
  },
  {
    "id": "3.49",
    "article": "Article 3.49",
    "title": "Oxygenated Process Water Corrosion",
    "sections": {
      "description": [
        "The presence of oxygen-containing water in refining process streams can significantly increase corrosion activity. Because the solubility of oxygen increases as the temperature of the water decreases, the corrosion activity due to oxygen-containing water tends to be higher at lower temperatures."
      ],
      "affectedMaterials": [
        "Carbon steel and low-alloy steels."
      ],
      "criticalFactors": [
        "Water has to be present as a liquid phase, so the process te mperature and pressure must allow for liquid water to be present. Given the presence of water, the critical factors are oxygen solubility and content, temperature, and velocity and turbulence.",
        "Oxygen solubility and content. Only trace levels (about 20 ppb) of oxygen are needed to signi ficantly increase corrosion rates, and if the O2 partial pressure in the vapor phase increases (e.g. due to more air getting into the vapor phase and thereby increasing the concentration of oxygen in the vapor phase), so does the concentration of oxygen in the water phase. As long as there is a vapor phase in the system, a higher system pressure will force more oxygen to dissolve into the water, which drives up corrosion activity. Fouling tends to increase, because the formation of Fe3O4 and other iron oxide compounds are promoted with O2 in the system.",
        "Temperature. Water is more likely to exist as a liquid in lower-temperature process streams. Therefore, oxygenated water corrosion tends to be prevalent in cooler services. Water has a higher solubility for oxygen at lower temperature, so higher levels of oxygen can dissolve into cooler water. The greater oxygen content leads to increase d corrosion rates. Corrosion rates generally increase with temperature, but in this case, as the temperature increases, the solubility of oxygen in the water decreases, thus offsetting the effect of temperature.",
        "High velocity and turbulence. When velocity increases beyond 10 fps (3 m/s) and/or turbulenc e increases, non-boiler oxygen pitting and corrosion increase. Interference with the formation of protective iron oxides promotes corrosion on fresh metal surfaces."
      ],
      "affectedUnits": [
        "If a separate water phase is present, oxygenated water corro sion is typically found along the bottom of the piping system.",
        "In a system that is only water wetted, oxygenated water corrosion is typically found along the top of the piping system if localized condensation is occurring.",
        "Any turbulent areas immediately downstream of weld protrusio ns, piping misalignment, elbows, and penetrations in the piping can experience accelerated corrosion . If flow is two phase, more aggressive D AMAGE MECHANISMS AFFECTING FIXED EQUIPMENT IN THE REFINING INDUSTRY 259 corrosion may occur in the vapor space as the velocity of the v apor is typically higher than the velocity of the liquid. Preferential weld corrosion may occur in some welds.",
        "Small-bore connections that are exposed to low or no flow and are in wetted service with O 2 present may experience oxygenated water corrosion. Vents at a water/vapor interface (if one exists) and drains that extend beyond insulation and create a cooling fin are particularly vulnerable.",
        "Vacuum units are subject to oxygenated water corrosion becau se O2 enters vacuum unit systems through leaking valve packing, flanges, seals, or undetected thru-wall corrosion. Only small amounts of O 2 a r e required for a significant increase in oxygenated water pitting rates. The highest corrosion rates are in vacuum systems that use steam ejectors to produce the vacuum. Oxygenated water corrosion can be found where steam condenses in the ejector coolers, in the SW system, and at the interface in the piping and exchanger shells.",
        "O 2 that makes it through the vacuum system can potentially end up in downstream light ends units, including the flare gas recovery unit. Oxygenated water corrosion appears in any location where water may accumulate, such as compressor inlet piping low points and the piping off suction knockout drums."
      ],
      "appearance": [
        "Oxygenated water corrosion appears as extensive general pitting on wetted surfaces. Localized pitting occurs in low-velocity areas at reduced temperatures. If high velocities [≥10 fps (>3 m/s)] are an issue, localized accelerated corrosion appears where Fe3O4 is absent, at the back side of elbows, or where turbulence may occur, such as downstream of valves."
      ],
      "prevention": [
        "The key to avoiding oxygenated water corrosion is to limit the amount of O2 within the non-aerated systems. Keeping O2 out of the system reduces corrosion rates dramatically. If O2 enters the system, expect corrosion activity to significantly increase. Decreasing the amount of O2 in the system can be achieved by limiting in- leakage of air through the sources described above in 3.49.4. When O 2 concentration below 20 ppb is achieved, carbon and low-alloy steels are the preferred material. The use of oxygen scavenger injection can also be considered f or non-aerated systems to reduce O2 concentration. However, this is generally not recommended unless vacuum leaks cannot be eliminated.",
        "A filming amine corrosion inhibitor can be added to reduce corrosion in non-aerated systems. It is important to ensure the filming amine selected does not have an adverse effect on the process. Note that the overall effectiveness of the inhibitor should be proven through subsequent inspection and monitoring. Using inhibitors is generally not recommended unless vacuum leaks cannot be eliminated.",
        "Use internal vessel coatings to limit the damage from oxygenated water corrosion. The coating system needs to be is designed for the service and the system in which the c oating is to be applied. The temperature guidelines for the specific coating need to be followed."
      ],
      "inspection": [
        "Oxygenated water corrosion is typically localized, so inspection plans and practices need to take this into account. The focus should be on high-velocity and turbulent areas and stagnant or low-flow areas. Both straight run piping and fittings can be affected. The ful l circumference of piping and components should be inspected. Specific areas to check include downstream of ejectors, control valves, throttled valves, pumps, flow orifices, and internal protrusions, as well as at elbows, tees, and reducers. Check the top of piping wher e condensing conditions exist. Check the bottom of piping and small-bore connections where a separate water phase or cooler conditions exist. Check the water/vapor interface, if one exists.",
        "RT, manual UT scanning or grid UT, and AUT are suitable NDE methods.",
        "Permanently mounted thickness monitoring sensors can be used.",
        "O 2 content less than 100 ppb in non-aerated water systems is very difficult to measure, so consult a specialist, as needed, to ensure the correct procedures for sampling and monitoring the water are used."
      ],
      "relatedMechanisms": [
        "Cooling water corrosion ( 3.20), boiler water and condensate corrosion ( 3.9), brine corrosion ( 3.10), and concentration cell corrosion (3.19)."
      ]
    }
  },
  {
    "id": "3.50",
    "article": "Article 3.50",
    "title": "Phenol (Carbolic Acid) Corrosion",
    "sections": {
      "description": [
        "Corrosion of carbon steel can occur in plants using phenol as a solvent to remove aromatic compounds from lubricating oil feedstocks."
      ],
      "affectedMaterials": [
        "In order of increasing resistance: carbon steel, 304L, 316L, and Alloy C276."
      ],
      "criticalFactors": [
        "Temperature, water content, alloy chemistry, and flow velocity are the critical factors.",
        "The corrosion rate of carbon steel at temperat ures less than 212 °F (100 °C) is typically 1 mpy to 2 mpy.",
        "The corrosion rate of carbon steel exceeds 20 mpy above 350 °F (175 °C).",
        "Carbon steel and 304/304L stain less steel corrode rapidly in phenol service above 500 °F (260 °C).",
        "Dilute aqueous solutions (5 % to 15 % phenol) can be very corrosive.",
        "High velocities may promote localized corrosion (i.e. erosion-corrosion), particularly at velocities greater than 30 ft/s."
      ],
      "affectedUnits": [
        "Phenol extraction faciliti es in lube oil plants. Corrosion is usually minimal i n the treating section when the temperature is below 250 °F (121 °C). Corrosion can occur in the recovery section where spent phenol is separated by vaporization. Sulfur and organic acids may l ead to naphthenic acid attack and sulfidation in the hot extract circuit. Dilute aqueous solutions (5 % to 15 % phenol) are very corrosive to the extract dryer condensers. Erosion-corrosion and/or condensat ion corrosion may be observed in tower overhead circuits."
      ],
      "appearance": [
        "Corrosion will be general or localized, with local corrosion often being the result of erosion-corrosion."
      ],
      "prevention": [
        "Corrosion is best prevented through proper materials selection and control of phenol solvent chemistry.",
        "Velocity in carbon steel shoul d be limited to less than 30 ft/s",
        "Overhead piping circuits should be designed for a maximum velocity of 30 fps in the recovery section.",
        "Recovery tower overhead temperatures should be maintained to at least 30 °F (15 °C) above the dew point.",
        "Type 316L stainless steel may be effective in the top of the dryer tower, phenol flash tower, and various condenser shells and separator drums that handle phenol-containing water.",
        "Tubes and headers in extract furnaces should be 316L.",
        "Alloy C276 has been used in areas of high velocity or other locations where 316L is inadequate."
      ],
      "inspection": [
        "VT can be used for accessible internal surfaces at liquid im pingement and turbulent flow areas and is often followed up with UT thickness measurements in suspect areas.",
        "External UT can be used to iden tify, map, and monitor loss in thickness.",
        "RT, where practical consideri ng pipe diameter, can be effective for identifying localized attack.",
        "Permanently mounted thickness monitoring sensors can be used.",
        "ER corrosion probes and corro sion coupons have been used for corrosion monitoring."
      ],
      "relatedMechanisms": [
        "Erosion/erosion-corrosion (3.27)."
      ]
    }
  },
  {
    "id": "3.51",
    "article": "Article 3.51",
    "title": "Phosphoric Acid Corrosion",
    "sections": {
      "description": [
        "Phosphoric acid is most often used as a catalyst in polymerization units. It can cause corrosion of carbon steel, depending on water content. Corrosion is typically localized to where the conditions for causing corrosion exist."
      ],
      "affectedMaterials": [
        "For materials typically used or considered for this application, the order of increasing resistance is carbon steel, 304L SS, 316L SS, Alloy 20, and Alloy 825. The \"L\" (low carbon content) grades of stainless steels are preferable to straight grades to reduce the risk of sensitization and intergranular corrosion."
      ],
      "criticalFactors": [
        "Acid concentration, water content (i.e. the presence of water), temperature, and contaminants are the critical factors.",
        "Solid phosphoric acid catalysts are not corrosive to carbon steel unless free water is present. When water is present, severe corrosion of carbon steel may occur. A small amount of water in contact with the catalyst can create a very concentrated (non-diluted) acid. Corrosion can penetrate a ¼-in. (6-mm) thick steel tube in 8 hr.",
        "Corrosion rates increase wi th increasing temperature.",
        "Contaminants such as chlorides, fluorides, and other halide salts can increase phosphoric acid corrosion rates.",
        "Most corrosion probably results from water washing operations during shutdowns.",
        "Low points that may collect w ater are subject to localized corrosion."
      ],
      "affectedUnits": [
        "Piping and equipment in polymerization units where water mixes with catalyst.",
        "Corrosion is usually found in low points and low-velocity areas where there is little or no circulation. Examples include piping manifolds, bypass lines, dead-legs, partial pene tration welds, the bottom of kettle-type reboilers, and exchangers where there is sufficient residence time to permit the settling of acid droplets."
      ],
      "appearance": [
        "The corrosion mainly occurs as localized thinning with either a pitted or more general (smoother) appearance on the attacked carbon steel surface. Sensitized stainless steel will suffer intergranular corrosion."
      ],
      "prevention": [
        "Water content (i.e. moisture content) should be limited to less than 400 ppm.",
        "Where water cannot be eliminated, selective upgrading to corrosion-resistant materials is the practical option.",
        "Type 304L SS is satisfactory for phosphoric acid concentration of 100 % up to about 120 °F (50 °C). Type 316L SS is required from 120 °F to 225 °F (50 °C to 105 °C).",
        "Type 316L SS and Alloy 20 are effective at concentrations up to 85 % at boiling temperatures.",
        "At even higher temperatures above boiling, where the liquid acid is still present, Alloy 825 may be needed."
      ],
      "inspection": [
        "UT and RT can be used to detec t and measure loss of thickness.",
        "Permanently mounted thickness monitoring sensors can be used.",
        "The water from the first column overhead receiver should be monitored for iron content. In addition, it is advisable to monitor temperatures , pH, water content (e.g. by i nstalling a moisture analyzer), and for phosphoric acid carryover past the reactor.",
        "Online corrosion monitoring c an be performed using ER probes and/or corrosion coupons in the water draw from the first column overhead condenser and the reboiler."
      ],
      "relatedMechanisms": [
        "Although corrosion is caused by a number of strong and weak acids in the refining industry, phosphoric acid corrosion is specific to polymerization units. Where caustic neutralization is employed in polymerization units, if the resulting salts are not properly separated out, wet, corrosive solids may deposit and cause under-deposit corrosion. (See 3.19.)"
      ]
    }
  },
  {
    "id": "3.52",
    "article": "Article 3.52",
    "title": "Polythionic Acid Stress Corrosion Cracking",
    "sections": {
      "description": [
        "Intergranular SCC that can occur in sensitized austenitic stainless steels and some Ni alloys (Alloy 800 and Alloy 600) when sulfide scale formed on the surface during operation is exposed to air and moisture. The combination of sulfide scale, air (i.e. oxygen), and moisture creates sulfur acids on the surface that then cause polythionic acid stress corrosion cracking (PTA SCC). It normally occurs during shutdowns or start-ups.",
        "Usually occurs adjacent to w elds or in high-stress areas.",
        "Cracking may propagat e rapidly through the wall thickness of piping and components in a matter of minutes or hours."
      ],
      "affectedMaterials": [
        "Austenitic stainless steels (300 series SS) and austenitic alloys (Alloy 600/600H and Alloy 800/800H/800HT). Alloys 625 and 825 are also susceptible but require extended periods at much higher temperatures [>1200 °F (650 °C)] to sensitize."
      ],
      "criticalFactors": [
        "A combination of environment, susceptible material, and tensile stress are required. Environment-Susceptible metals form a surface sulfide scale wh en exposed to sulfur compounds in a high-temperature reducing process environment. The scale may then react with air (oxygen) and moisture to form sulfur acids (polythionic acids, H2SxO6). Material-The material must be susceptible to sensitization and in a sensitized condition. Tensile Stress-The stress can be residual or applied.",
        "Affected alloys become sens itized during exposure to elevated temperatures during manufacture, welding, or high-temperature service. Sensitization refers to the composition/time/temperature-dependent formation of chromium carbides in the grain boundaries of the metal. Sens itization occurs in the 700 °F to 1500 °F (370 °C to 815 °C) temperature range. However, chemically stabilized grades of stainless steel, e.g. Types 321 and 347, can withstand service temperatures greater than 70 0 °F without suffering detrimental sensitization. Some refiners permit the use of these alloys at temperatures substantially greater than 700 °F without requiring thermal stabilization.",
        "The carbon content and the thermal history of the alloy have a significant effect on sensitization susceptibility. Regular and high carbon grades of stainless steels such as Types 304/304H and 316/316H are particularly susceptible to sensitizing in the weld HAZ. Low carbon \"L\" grades (<0.03 % C) are less susceptible and usually can be welded without sensitizing. The L grades will no t sensitize provided long-term operating temperatures do not exceed about 750 °F (400 °C).",
        "Residual tensile stresses in m ost components, especially in non-stress-relieved welds, are usually sufficient to promote cracking and are the most common source of the tensile stress needed to cause cracking."
      ],
      "affectedUnits": [
        "All units where sensitized a lloys are used in high-temperature sulfur-containing environments. Commonly damaged equipment includes heat exchanger tubes and components, furnace tubes, and piping.",
        "Fired heaters burning oil, gas , coke, and most other sources of fuel may be affected depending on sulfur levels in the fuel and combustion conditions in the firebox. (Fuel-rich conditions will favor formation of sulfide scales instead of oxide scales.) In places where there are environmental restrictions on the burning of high sulfur fuels, the occurrences of fire-side PASCC have diminished.",
        "FCC Units-Air rings, plenu ms, slide valves, cyclone components, expansion joint bellows, and piping.",
        "Hydroprocessing Units-Heater tubes, hot feed/effluent exchan ger tubes, pressure vessels (including heat exchangers and reactors), piping, and bellows.",
        "Crude and Coker Units-Heater tubes and piping.",
        "Boilers and other high-temperature equipment exposed to sulf ur-containing combustion products can also be susceptible if sensitized alloys are involved."
      ],
      "appearance": [
        "Typically occurs next to welds (Figure 3-52-1 and Figure 3-52-4) but can also occur in the base metal. It is usually quite localized and may not be evident until a leak app ears during start-up or, in some cases, operation.",
        "Cracking propagates intergranularly. ( Figure 3-52-2 and Figure 3-52-5)",
        "Corrosion or loss in thickness is usually negligible."
      ],
      "prevention": [
        "If potentially susceptible equipment will be opened or expos ed to air, preventive measures should be taken to minimize or eliminate PTA SCC. These include (i) flushing the equipment during or immediately after shutdown with alkaline or soda ash solution to neutralize the acids formed after shutdown and exposure to air and moisture or (ii) purging with dry nitrogen or nitrogen/ ammonia during the shutdown to prevent air exposure and the formation of polythionic acids. Refer to guidelines in NACE SP0170.",
        "Furnace tubes that have coke on the tube ID should undergo s ome form of decoking process prior to or concurrent with the alkaline washing if the tube IDs will be exposed to air. Alkaline washing with coke present has low effectiveness. Refer to NACE SP0170 for guidance.",
        "Keeping the firebox heated above the dew point to prevent acids from forming on the heater tube internal surfaces, if practical, will also prevent PTA SCC. This can also be accomplished by using dehumidification equipment to reduce the water dew point inside the tubes below ambient.",
        "Low carbon grades of stainless steel such as 304L, 316L, and 317L provide some measure of improvement over higher carbon grades. The L grades will sensitize if exposed more than several hours above about 1000 °F (540 °C) or long-term above 750 °F (400 °C).",
        "Improved resistance to PTA SCC cracking can be achieved with chemically stabilized versions of these alloys containing small amounts of titanium (Ti) or niobium (Nb) and tantalum (Ta). [Note that niobium was also called columbium (Cb), but niobium is now the generally accepted name.] Types 321 and 347 SS are the chemically stabilized grades of austenitic stainless steel most commonly used. Alloy 20Cb-3 as well as Alloys 825 and 625 are also chemically stabilized.",
        "Supplemental requirements in ASTM specifications provide for mill products to be delivered in a thermally stabilized condition rather than simply solution annealed. This heat treatment will minimize potential sensitization problems at higher temperatures, e.g. as found in a heater.",
        "A thermal stabilization heat t reatment at 1650 °F (900 °C) may be applied to chemically stabilized austenitic stainless steel welds after all welding is complete to reduce sensitization and PTA SCC susceptibility at the welds. This heat treatment is also applied after welding material that was thermally stabilized in the mill in order to restore the thermal stabilization destroyed by the heat of welding.",
        "The degree of sensitization and resultant susceptibility to PTA SCC can be determined by laboratory corrosion testing according to ASTM A262 Practice C. This test is also used as a quality control check at the D AMAGE MECHANISMS AFFECTING FIXED EQUIPMENT IN THE REFINING INDUSTRY 267 mill on chemically stabilized grades, with a sensitizing heat t reatment applied prior to testing in order to assess resistance to sensitization."
      ],
      "inspection": [
        "PTA SCC is most effectively managed by prevention rather tha n through inspection. PTA SCC can be an inspection challenge because the cracking may not occur until well into a turnaround.",
        "Monitoring for PTA SCC cracking during operation is not effective. Conditions causing the cracking are not usually present while the unit is online.",
        "PT examination is the most common method used to detect PTA SCC. (Figure 3-52-1 and Figure 3-52-3) However, because the cracks are filled with a tight deposit, flapper wheel sanding or grinding may be needed to improve the PT sensitivity.",
        "ECT can detect surface cracks on the crack initiation side.",
        "AET has had some success in detecting and locating PTA SCC. However, results sometimes can be inconclusive, and quality AET data may be difficult to obtain.",
        "Angle beam UT (SWUT and PAUT) crack detection techniques may be useful depending on thickness, metallurgy, and accessibility considerations and limitations.",
        "FMR can be used to determi ne the degree and extent of sensitization."
      ],
      "relatedMechanisms": [
        "Intergranular corrosion and intergranular attack."
      ]
    }
  },
  {
    "id": "3.53",
    "article": "Article 3.53",
    "title": "Refractory Degradation",
    "sections": {
      "description": [
        "Both thermally insulating and erosion-resistant refractories ar e susceptible to various forms of mechanical damage (cracking, spalling, and erosion) as well as corrosion d ue to oxidation, sulfidation, and other high- temperature mechanisms. High skin temperatures on the base metal being protected may result from refractory damage."
      ],
      "affectedMaterials": [
        "Refractory materials include insulating ceramic fibers, castables, refractory brick, and plastic refractories."
      ],
      "criticalFactors": [
        "Refractory design, selection, and installation are the keys to minimizing damage. Anchor materials need to be selected properly. Process environment factors are also critical.",
        "Refractory lined equipment should be designed to handle the erosion, thermal shock, and thermal expansion to be encountered in service.",
        "Refractory type and density need to be selected to resist ab rasion and erosion based on service requirements.",
        "Needles and other fillers need be compatible with the process environment composition and temperature.",
        "Dryout schedules, cure times, and application procedures should be in accordance with the manufacturer's specifications and the appropriate ASTM requirements.",
        "Anchor materials need to be compatible with the thermal coef ficient of expansion of the base metal.",
        "Anchors need to be resistant to oxidation in high-temperature services.",
        "Anchors need to be resistant to condensing sulfurous acids in heaters and flue gas environments.",
        "In erosive services, refractory may be washed away or thinned, exposing the anchoring system. (Figure 3-53-1)",
        "Coke deposits may develop behind refractory and promote crac king and deterioration.",
        "Refractories can su ffer vibration damage.",
        "Refractories can be damaged by exposure to moisture."
      ],
      "affectedUnits": [
        "Refractories are extensively used in FCC reactor regenerator vessels, piping, cyclones, slide valves, and internals.",
        "Refractories are also used in fluid coker units, in cold she ll catalytic reforming reactors, and in waste heat boilers and thermal reactors in sulfur plants.",
        "Boiler and heater fireboxes, floors, and stacks that use refractory are also affected."
      ],
      "appearance": [
        "Refractory may show signs o f excessive cracking, spalling or lift-off from the substrate, softening, or general degradation. D AMAGE MECHANISMS AFFECTING FIXED EQUIPMENT IN THE REFINING INDUSTRY 273",
        "A potential warning sign of vibration damage to refractories is visible damage and failure of the refractory or the anchoring system."
      ],
      "prevention": [
        "Proper selection, design, and installation of refractory, an chors, and fillers are the keys to minimizing refractory damage and failure.",
        "Operating parameters should be monitored to identify process upsets (e.g. temperature excursions or loss of flame) and cyclic operation that may impact the integrity an d effectiveness of the refractory lining. Refractory degradation should be taken into account as a potent ial damage mechanism when selecting IOWs."
      ],
      "inspection": [
        "Refractory and ferrules (tubesheets) should be visually insp ected looking for signs of chemical degradation or mechanical degradation (e.g. spalling, slumping, or cracking of ferrules) during equipment outages.",
        "For FCC vessels, hammer testing can be used in areas known for channeling behind the refractory.",
        "Cold-wall equipment can be surveyed while onstream using IR thermography, or at least VT where temperature indicating paint has been applied or where paint is badly discolored or burnt, to monitor for hot spots and help identify potential refractory damage."
      ],
      "relatedMechanisms": [
        "Oxidation (3.48), sulfidation (3.61), flue gas dew point corrosion ( 3.29), HTHA ( 3.36), decarburization (3.25), carburization (3.13), and metal dusting (3.44)."
      ]
    }
  },
  {
    "id": "3.54",
    "article": "Article 3.54",
    "title": "Stress Relaxation Cracking (Reheat Cracking)",
    "sections": {
      "description": [
        "Cracking of a metal due to stress relaxation via grain boundary strain in the creep temperature range during PWHT or in service at elevated temperatures. The temperature above which it occurs depends on the type of alloy. It is most often observed in heavy wall sections. At various times and in various situations, stress relaxation cracking (SRC) has also been called reheat cracking, stress-relief cracking, creep embrittlement, low creep ductility cracking, stress-induced cracking, and stress-assisted grain boundary oxidation cracking."
      ],
      "affectedMaterials": [
        "Cr-Mo steels, especially 2¼Cr-1Mo steel with vanadium added, 1Cr-½Mo, and 1¼Cr-½Mo.",
        "Types 304H, 316H, 321, and 347 SS.",
        "Nickel-based alloys, particula rly Alloy 800H, 800HT, Alloy 617, and centrifugally cast 22Cr-35Ni-Nb used for heavy wall piping and headers in hydrogen reformer heaters.",
        "HSLA steels are very susceptible."
      ],
      "criticalFactors": [
        "In addition to exposure to elevated temperature in the creep range, important parameters include the type of material (chemical composition, impurity elements), grain size, weld metal and base metal strength, residual stresses from fabrication (cold working, welding), section thickness (which controls restraint and stress state), notches and stress concentrators, and welding and heat treating applied.",
        "SRC occurs at elevated temperatures when creep ductility is insufficient to accommodate the strains required for the relief of applied or residual stresses. The affected alloys contain alloying additions that promote fi ne intragranular precipitate particles that make the grains stronger than the grain boundaries and force the creep deformation to be concentrated at the grain boundaries. Impurity elements like phosphorous, tin, antimony, and arsenic, if present, also promote SRC, particularly in Cr-Mo low-alloy steels, because they concentrate at grain boundaries and limit grain boundary ductility.",
        "SRC can either occur during PWHT or in service at high temperature. In both cases, cracks are intergranular and show little or no evidence of deformation.",
        "The approximate temperatures above which, or ranges within which, SRC occurs for different types of alloys are as follows: 2¼Cr-1Mo-V: 840 °F (450 °C); 1Cr-½Mo and 1¼Cr-½Mo: 900 °F (480 °C); Types 347, 321, and 304H SS: 930 °F (500 °C) to 1380 °F (750 °C); and nickel-based alloys: 930 °F (500 °C) to 1380 °F (750 °C)",
        "SRC is normally more prevalent where large grain size exists, particularly in the low-alloy steels, e.g. in the coarse-grained HAZ. Large grain size means less total grain boundary volume to accommodate the creep strain, i.e. the creep strain is concentrated in a relatively small grain boundary volume. D AMAGE MECHANISMS AFFECTING FIXED EQUIPMENT IN THE REFINING INDUSTRY 275",
        "SRC requires the presence of high stresses and is therefore more likely to occur in thicker sections and higher-strength materials, including higher strength resulting from original plate mill heat treatments as in the case of 1Cr-½Mo and 1¼Cr-½Mo steel grades.",
        "Stress relief and stabilization heat treatment of Types 321 and 347 SS for maximizing Cl- SCC and/or PASCC resistance can cause SRC problems, particularly in thicker sections.",
        "In the first half of 2008, numerous cases of SRC, primarily referred to as reheat cracking, occurred during 2¼Cr-1Mo-V reactor fabrication. The cracks were in weld metal only, transverse to the welding direction, and in only submerged-arc welding (SAW) welds. It was traced to a c ontaminant in the welding flux. A weld material screening test has since been implemented, as described in API 934-A."
      ],
      "affectedUnits": [
        "Catalytic reformer and FCC units. Hot-wall 1Cr-½Mo and 1¼Cr-½Mo vessels and piping operated above 900 °F (480 °C), especially at the toe of nozzle-to-shell welds and reinforcement pads or wherever there is high restraint or high stress concentrations, including high pipe loads on pipe circumferential welds. \"Peaking\" greater than 1/16 in. (1.6 mm) in the longitudinal weld seams of welded pipe also increases the likelihood of SRC. This cracking has also been referred to as low creep ductility cracking and creep embrittlement cracking.",
        "Hydroprocessing. SRC can occur in heavy wall Type 321 and 347 SS effluent pipin g during fabrication PWHT, e.g. postweld stabilization heat treatment, or when welding is performed after being in service. Type 321 and 347 SS outlet piping from the recycle hydrogen heater to the reactor inlet line can operate hot enough to be susceptible to SRC during operation. Cracking can occur in Cr-Mo heavy wall reactor vessels during fabrication.",
        "Hydrogen manufacturing units. SRC has occurred in stainless steel tubes and piping in units that have a preconverter and a feed preheat coil. SRC has occurred in stainless steel and Alloy 800H steam superheater tubes.",
        "High-pressure steam piping. 1Cr-½Mo and 1¼Cr-½Mo piping operating above 900 °F (480 °C) wi th circumferential welds having significant stress risers and high applied loads."
      ],
      "appearance": [
        "SRC is intergranular and can be surface breaking or embedded depending on the state of stress and geometry. It is most frequently observed in coarse-grained sections of a weld HAZ; however, it can also occur in weld deposits. (Figure 3-54-1 to Figure 3-54-4)",
        "In many cases, cracks initiate at some type of stress concen tration. Once initiated, SRC cracks can enable further propagation by fatigue cracking."
      ],
      "prevention": [
        "Joints and nozzles in 1Cr-½Mo and 1¼Cr-½Mo vessels and pipin g, especially heavy wall sections, should be designed to minimize stress concentration as well as restrai nt during welding and PWHT. Adequate preheat must also be applied.",
        "In design and fabrication, it is advisable to avoid sharp changes in cross section, such as short radius fillets or undercuts that can give rise to stress concentrations. Long- seam welds are particularly susceptible to mismatch caused by fit-up problems or by \"peaking\" due to the plate edges not being properly rolled.",
        "Metallurgical notches arising from the welding operation are frequently the cause of cracking at the boundary between the weld and the HAZ.",
        "For 1Cr-½Mo and 1¼Cr-½Mo vessels operating above 900 °F (480 °C), follow the material grade and PWHT temperature guidelines in API 934-E.",
        "For 2¼Cr-1Mo-V welds, consider the recommendations for welding material screening tests in API 934-A.",
        "For thick-wall Type 321 or 347 SS piping, consider the possibility of SRC in deciding whether to PWHT. Also, minimize constraint, pipe loads, and stress concentrations at welds.",
        "For Alloy 800H, the risk of in-service cracking can be reduced by using base metal and matching weld metal with Al+Ti < 0.7 %.",
        "For Alloy 800H and 800HT, which will operate at >1000 °F (540 °C), the material may need to be purchased with a thermal stabilization heat treatment and with PWHT of welds and cold-worked sections. Welds should be made with matching Alloy 800H or 800HT filler material and should be stress relieved. Refer to UNF-56(e) in ASME BPVC Section VIII, Division 1 and to API 942-B for additional information.",
        "Low heat input welding procedur es help minimize grain coarsening in the HAZ.",
        "Heating rates at temperatures above 480 °F (250 °C) should generally comply with the limits provided by ASME BPVC Section VIII for PWHT."
      ],
      "inspection": [
        "For Cr-Mo steels, surface cracks can be detected with WFMT, MT, or PT.",
        "For Type 321 and 347 SS as well as the nickel-based alloys, P T o r a n g l e b e a m U T ( S W U T o r P A U T ) examination can be used to detect cracks.",
