Repository: libinvarghese16/API-CalcX

# API Calc Pro Platform

Local-first development workspace for the new API Calc Pro mobile application.

## Current milestone

- Isolated from the existing production web application
- Modern React and TypeScript mobile UI preview
- API 510, API 570, API 653, and API 571 product navigation
- API 570 mobile scope limited to four individual workspaces; the bulk Piping calculation table and Tube calculation table are explicitly excluded
- Individual API 570 Piping workspace connected to the `api570.piping` typed engine with protected-source Metric parity, equivalent U.S. input coverage, mixed-unit entry, code-route guards and visible result tracing

File: apps/mobile/public/data/api571-damage-mechanisms.json (part 11 of 13)
[
        "Special procedures, equipment, and interpretation are often required for angle beam UT inspection of austenitic materials with a thickness greater than 3/4 in. (19 mm) compared to similar thickness non-austenitic materials.",
        "Embedded cracks can only be found by UT examination.",
        "Inspection for cracking in 2¼Cr-1Mo-V reactors during fabric ation is typically done with TOFD and/or angle beam UT (SWUT or PAUT), with the demonstration block having defects as small as 3-mm side-drilled holes, as described in API 934-A."
      ],
      "relatedMechanisms": [
        "Creep and stress rupture (3.23). SRC has also been referred to as reheat cracking, stress-relief cracking, creep embrittlement, low creep ductility cracking, stress-induced cracking, and stress-assisted grain boundary oxidation cracking. D AMAGE MECHANISMS AFFECTING FIXED EQUIPMENT IN THE REFINING INDUSTRY 277"
      ]
    }
  },
  {
    "id": "3.55",
    "article": "Article 3.55",
    "title": "Short-term Overheating—Stress Rupture (Including Steam Blanketing)",
    "sections": {
      "description": [
        "Permanent deformation occurring at very high temperatures and typically relatively low stress levels as a result of localized overheating. It typically will result in bulging and eventual failure by stress rupture. If the temperature is high enough, failure will occur very quickly by tensile overload, since tensile strengths drop off dramatically at very high temperatures. At less severe temperatures, short-term creep failure will occur."
      ],
      "affectedMaterials": [
        "All fired heater tube and boiler tube materials and common materials of construction."
      ],
      "criticalFactors": [
        "Temperature, time, and stre ss are the critical factors.",
        "In heaters, it is usually due to flame impingement or any other cause of local overheating.",
        "In boiler tubes, it is due to steam blanketing (DNB), which may result from flame impingement or restricted water flow.",
        "The higher the internal pressure or loading, the shorter wil l be the time to failure. However, bulging and distortion can be significant even at low pressures and stresses if the temperature is high enough.",
        "The local overheating is well above the design temperature.",
        "Previous loss in thickness due to corrosion will reduce time to failure due to the increased stress on the remaining thickness."
      ],
      "affectedUnits": [
        "All fired heater t ubes are susceptible.",
        "Heaters with coking tendencies such as in crude, vacuum, hea vy oil hydroprocessing, and coker units are often fired harder to maintain heater outlet temperatures and are thereby more susceptible to localized tube overheating. Flame impingement can also lead to localized overheating. Steam-air decoking can also create localized hot spots interna lly if the coke is burned out too aggressively.",
        "All steam-generating units including fired boilers and waste heat exchangers (steam generators) in process plants including sulfur plants, catalytic reformers, hydrogen reformers, and FCC units. Failures can occur in superheaters and reheaters during start-up when condensate blocks steam flow.",
        "Hydroprocessing reactors may be susceptible to localized ove rheating of reactor beds due to inadequate hydrogen quench or flow maldistribution.",
        "Catalytic reforming reactors may be susceptible to localized overheating due to coking of the catalyst.",
        "Refractory lined equipment in an FCC unit, sulfur plant, H 2 manufacturing plant, and other units may suffer localized overheating due to refractory damage and/or excessive firing.",
        "Heater fireboxes can suffer localized overheating due to loss of protective refractory or insulation."
      ],
      "appearance": [
        "Damage is typically characterized by localized deformation o r bulging on the order of 3 % to 10 % or more, depending on the alloy, temperature, and stress level.",
        "Tube ruptures are characterized by open \"fishmouth\" failure and are usually accompanied by a thin, knife- edged fracture surface resulting from the excessive deformation and bulging prior to failure. (Figure 3-55-1 to Figure 3-55-5)",
        "The microstructure of ruptur ed tubes will show severe elongation of the grains at the fracture surface due to the plastic deformation that occurs. (Figure 3-55-4)"
      ],
      "prevention": [
        "Damage can be avoided by minimizing temperature excursions.",
        "Proper burner maintenance, management, and fouling/deposit control are needed to minimize hot spots and localized overheating in fired heaters and boilers.",
        "Burners that produce a more di ffuse flame pattern should be used in heaters.",
        "Proper BFW treatment can help prevent some conditions that can lead to restricted flow in boilers.",
        "In hydroprocessing equipment, installing and maintaining bed thermocouples in reactors will help minimize the likelihood of hot spots. Proper system design and operation are also important.",
        "Refractory in refractory li ned equipment should be maintained in serviceable condition."
      ],
      "inspection": [
        "Short-term overheating damage or failure can occur in such a short time that inspection as a mitigative or preventive measure may not be possible. However, there are seve ral inspection and monitoring methods applicable to dealing with short-term overheating.",
        "Components that are accessible during shutdowns, particularl y in fired heaters and boilers, can be visually inspected to find tube bulging, sagging, and other types of deformation. Damage can be quantified by strapping the tubing and taking UT thickness measurements. However, not all components can be checked. Inspection is limited to that which is within line-of-sight, and not all damage is visually apparent.",
        "Infrared thermography monitoring of heater tubes for localized hot spots could indicate locations susceptible to short-term overheating failures. This inspection is also limited to line-of-sight locations, but the technique can be employed while the equipment is in operation using eithe r installed or portable IR thermography monitoring tools.",
        "Thermocouples can be installed to monitor temperatures of heater tubes as well as other equipment, including refractory lined equipment, during operation. Thermocouples can be attached directly to the metal surface or placed under insulation for approximate temperature measurement. However, thermocouples often cannot identify localized hot spots, because placement of thermocouples often does not coincide with the location of localized hot spots arising later.",
        "Refractory damage should be inspected during shutdowns as it may indicate possible short-term overheat damage or may provide clues for where to look for possible tube or other component overheat damage.",
        "FMR of accessible components can reveal the microstructure and is used to evaluate creep void formation. With knowledge of operating conditions, FMR may be employed for remaining life assessments of affected components.",
        "Steam blanketing that results in long-term localized caustic corrosion ( 3.14) rather than a short-term overheating failure may be detected by VT of the tube internals using a boroscope. Other localized thinning inspec tion techniques such as straight beam UT, PAUT, or TOFD can be used, but in the case where the steam generation tubes are finned, these techniques are not applicable."
      ],
      "relatedMechanisms": [
        "Creep/stress rupture (3.23) and caustic corrosion/caustic gouging (boilers) (3.14). D AMAGE MECHANISMS AFFECTING FIXED EQUIPMENT IN THE REFINING INDUSTRY 283"
      ]
    }
  },
  {
    "id": "3.56",
    "article": "Article 3.56",
    "title": "Sigma Phase Embrittlement",
    "sections": {
      "description": [
        "Formation of a metallurgical phase known as sigma phase in some stainless steels when they are heated above about 1000 °F (540 °C) can result in a loss of ductility and fr acture toughness. The embrittlement can lead to cracking failure."
      ],
      "affectedMaterials": [
        "300 series SS wrought metals, weld metal, and castings. Cast 300 series SS including the HK and HP alloys are especially susceptible to sigma formation because of their high (10 % to 40 %) ferrite content.",
        "400 series SS and other ferritic and martensitic stainless steel with > 17 % Cr are also susceptible (e.g. Types 430 and 440).",
        "Duplex stainless steels."
      ],
      "criticalFactors": [
        "Alloy composition, temperatur e, and time at temperature are the critical factors. In susceptible alloys, the primary factor that affects sigma p hase formation is the time of exposure at elevated temperature.",
        "The metallurgical change is a precipitation of a hard, brittle intermetallic compound that can also render the material more susceptible to intergranular corrosion. The preci pitation rate and amount increases with increasing chromium and molybdenum content.",
        "Sigma phase forms in ferritic (Fe-Cr), martensitic (Fe-Cr), austenitic (Fe-Cr-Ni), and duplex stainless steels when exposed to temperatures in the range of 1000 °F to 1700 °F (540 °C to 925 °C). Embrittlement can result by holding within or cooling through the transformation temperature range.",
        "Sigma forms most rapidly from the ferrite phase that exists in 300 series SS and duplex stainless steel weld deposits. It also readily forms in duplex stainless steel base metals due to their nominally 50 % ferrite phase. It can also form in 300 series SS base metal (austenite phase) but usually more slowly.",
        "Some 300 series SS can exhibit about 10 % to 15 % sigma phase. Cast austenitic stainless steels, which typically have a high ferrite content (up to 40 %), can develop considerably more sigma than wrought austenitic stainless steels, and may have very poor high-temperature ductility.",
        "Formation of sigma phase in austenitic stainless steel weld metals can occur in a few hours, as evidenced by the tendency for sigma to form in austenitic stainless steel weld overlay subjected to a PWHT at 1275 °F (690 °C) during the fabrication of heavy wall pressure vessels.",
        "The tensile strength and yield strength of sigmatized stainl ess steels increases slightly compared with solution annealed material. This increase in strength is accompanied by a reduction in ductility (measured by percent elongation and reduction in area) and a slight increase in hardness.",
        "Stainless steels with sigma can normally withstand operating stresses at operating temperatures but upon cooling below about 500 °F (260 °C) may show a complete lack of fracture toughness as measured in a Charpy impact test. Laboratory tests of embrittled weld metal h ave shown a complete lack of fracture toughness below 1000 °F (540 °C). Tests performed on sigmatized 300 series SS (304H) samples fro m FCC regenerator internals have shown that even with 10 % sigma formation (a large amount), the Charpy impact toughness was still 39 ft-lb (53 J) at 1200 °F (650 °C). D AMAGE MECHANISMS AFFECTING FIXED EQUIPMENT IN THE REFINING INDUSTRY 287 For the 10 % sigmatized specimen, the values ranged from 0 % ductility at room temperature to 100 % at 1200 °F (649 °C). Thus, although the impact toughness is reduced at high temperature, the specimens broke in a 100 % ductile fashion, indicating that the wrought m aterial is still suitable at operating temperatures. (See e.g. Figure 3-56-2.)"
      ],
      "affectedUnits": [
        "Common examples include stainless steel cyclones, piping ductwork, and valves in high-temperature FCC regenerator service.",
        "300 series SS weld overlays and tube-to-tubesheet attachment welds can be embrittled during PWHT of the underlying Cr-Mo base metal.",
        "Stainless steel heater tubes a re susceptible and can be embrittled."
      ],
      "appearance": [
        "Sigma phase embrittlement is a metallurgical change that is not readily apparent, and can only be confirmed through metallographic examination (Figure 3-56-3 to Figure 3-56-5) and impact testing (Table 3-56-1 and Table 3-56-2 and Figure 3-56-1).",
        "Damage due to sigma phase embr ittlement appears in the form of cracking, particularly at welds or in areas of high stress or high restraint.",
        "Most cases of embrittlement are found in the form of cracking in both wrought and cast metals, including welds, during turnarounds, or during start-up or shutdown when the material is below about 500 °F (260 °C) and the effects of embrittlement are most pronounced."
      ],
      "prevention": [
        "The best way to prevent sigma phase embrittlement is to use alloys that are resistant to sigma formation or to avoid exposing the material to the embrittling temperature range.",
        "Because of the lack of fracture ductility at room temperatur e, care should be taken to avoid application of high stresses to sigmatized materials during a shutdown, as a brittle fracture could result.",
        "300 series SS can be de-sigm atized by solution annealing at 1950 °F (1065 °C) for 4 hr followed by a water quench. However, this is not practical for most equipment.",
        "Sigma phase in welds is typically minimized by controlling the ferrite content, i.e. by specifying the allowable range of ferrite in the weld metal, e.g. in the range of 5 % to 9 % for Type 347 and somewhat less ferrite for Type 304. Limiting the maximum ferrite content minimizes sigma formation during service or fabrication. The minimum ferrite content is needed to minimize hot short cracking during welding.",
        "For stainless steel weld overlayed Cr-Mo components, the fabrication plan and sequence should attempt to minimize the exposure of the overlay to base metal PWHT temperatures wherever possible, particularly in highly stressed locations."
      ],
      "inspection": [
        "This damage mechanism is very difficult to find and is also time dependent. Thus, it may take a while to develop in service. Online inspection is not applicable. Awareness of susceptible equipment can help direct inspection planning.",
        "Sigma phase formation and embrittlement can be detected by r emoving and lab testing a sample of the suspect material. Metallographic examination and/or impact testing can be used, as applicable.",
        "For duplex stainless steels, ECT has been reported to find sigma phase embrittlement, primarily due to the change in microstructure. However, this is highly dependent upon the methodology employed as well as the knowledge and experience of the equipment operator.",
        "FMR can be used to verify the presence of sigma phase in sev ere cases but normally will only assess the condition at the surface of the component, not the thru-wall extent of the damage."
      ],
      "relatedMechanisms": [
        "885 °F (475 °C) embrittlement (3.1)."
      ]
    }
  },
  {
    "id": "3.57",
    "article": "Article 3.57",
    "title": "Soil Corrosion",
    "sections": {
      "description": [
        "The corrosion of metals from exposure to soils is referred to as soil corrosion."
      ],
      "affectedMaterials": [
        "Carbon steel, cast iron, and ductile iron."
      ],
      "criticalFactors": [
        "The severity of soil corrosion is determined by many factors, including operating temperature, moisture and oxygen availability, soil resistivity (soil condition and characteristics), soil type (water drainage capability) and homogeneity (variation in soil type), cathodic protection, stray current drainage, and coating type, age, and condition.",
        "There is no single parameter that can be used to determine s oil corrosivity. Instead, a number of characteristics must be combined to estimate the corrosion in particular soil as outlined in ASTM STP 741 as well as API 580 and API 581.",
        "Soil resistivity is related to the soil moisture content and dissolved electrolytes in the soil water. Soil resistivity testing is frequently used to estimate soil corrosivity, mainly because it is easy to measure; however, it can produce widely variable results within a single refinery site.",
        "Soils having high moisture content, high dissolved salt concentrations, and high acidity are usually the most corrosive.",
        "Soil-to-air interface areas are often much more susceptible to corrosion than the rest of the structure because of moisture and oxygen availability. (Figure 3-57-1)",
        "Corrosion rates increase with i ncreasing metal temperature.",
        "Other factors that affect soil corrosion include galvanic corrosion, dissimilar soils, stray currents, differential aeration corrosion cells, and MIC."
      ],
      "affectedUnits": [
        "Underground piping and equipment as well as buried tanks and the bottoms of aboveground storage tanks. (Figure 3-57-2)",
        "Ground supported metal structures. ( Figure 3-57-2)",
        "Piping running close to the ground under which soil has accumulated over the years to the point of reaching and contacting or partially covering the pipe.",
        "Piping exiting road or other crossings where soil has sloughed off and is laying on or covering the pipe."
      ],
      "appearance": [
        "Soil corrosion appears as ext ernal thinning with a roughened surface and localized deeper attack or pitting.",
        "Poor condition of a protective coating is a tell-tale sign of potential corrosion damage.",
        "Soil corrosion can be highly variable along an unprotected buried pipe or on the unprotected underside of a storage tank bottom. (Figure 3-57-3)"
      ],
      "prevention": [
        "Soil corrosion of carbon steel can be minimized through the use of appropriate coatings and cathodic protection along with special backfill to prevent rock damage to the coating. The most effective protection is a combination of a corrosion-resistant coating and a cathodic protection system."
      ],
      "inspection": [
        "The following techniques can be used for inspecting buried or o n-grade metallic components that may have become covered by shifting soil, as well as soil-to-air interfaces.",
        "An aboveground visual survey c an identify leaks coming to the surface of the soil. NOTE Any change in the surface contour of the ground, discolora tion of the soil, softening of paving asphalt, pool formation, bubbling water puddles, or noticeable odor.",
        "Smart-pigging devices employi ng UT or MFL can be used where the piping is designed to send and receive the pigs or accommodate tethered pigs that can be sent through lines. It can detect dents, flaws, and corrosion.",
        "A close-interval potential su rvey on a cathodically protected line may be used to verify that the buried piping has a protective potential throughout its length. API 570 provi des guidance for conducting close-interval surveys. Close-interval potential surveys can only infer wall loss from CP potential, but not directly detect presence of wall loss, and thus they identify areas for follow-up inspection. Refer to NACE SP0169 and API 651 Section 11 of for guidance applicable to inspecting and maintaining cathodic protection systems for buried and soil-contacting equipment.",
        "A pipe coating holiday survey (e.g. direct current voltage gradient) can be used to locate coating defects on coated pipes. This can be performed on newly coated pipe before being buried or on pipe that has been excavated.",
        "VT of the pipe or equipment coating after excavation is one of the most reliable methods to determine its condition. This is also commonly done at the soil-to-air interface, where the soil should be removed down to about 12 in. (305 mm) below the surface to expose the most corr osion-prone area. Care should be taken during excavation to avoid damaging the coating or the equipment. Risks of excavating pipe while in service should be evaluated.",
        "GWT can provide a screening tool for metal loss on buried piping, but signal loss can limit the distance from the GWT collar over which the piping can be inspected.",
        "Pressure testing can determine whether buried equipment is l eaking at that particular time but does not provide information concerning the degree of corrosion on the equipment."
      ],
      "relatedMechanisms": [
        "Galvanic corrosion (3.31), concentration cell corrosion (3.19), graphitic corrosion (3.33), and MIC (3.45)."
      ]
    }
  },
  {
    "id": "3.58",
    "article": "Article 3.58",
    "title": "Sour Water Corrosion (Acidic)",
    "sections": {
      "description": [
        "Corrosion of steel (primarily) due to acidic sour water (SW) containing H2S at a pH between 4.5 and 7.0. Carbon dioxide (CO2) may also be present as well as other acidic species such as dissolved organic acids.",
        "SWs containing significant am ounts of ammonia, chlorides, or cyanides, which may significantly affect pH, are outside the scope of this section."
      ],
      "affectedMaterials": [
        "Primarily affects carbon steel.",
        "Stainless steels, copper alloys, and nickel-based alloys are usually resistant."
      ],
      "criticalFactors": [
        "H 2S content, pH, temperature, velocity, and oxygen concentration are all critical factors.",
        "The H 2S concentration in the SW is dependent on the H 2S partial pressure in the gas phase as well as temperature and pH.",
        "At a given pressure, the H 2S concentration in the SW decreases as temperature increases.",
        "Increasing concentrations of H 2S tend to decrease solution pH down to about 4.5. Streams with a pH below 4.5 indicate the presence of a strong acid, which would be the main corrosion concern.",
        "Above a pH of about 4.5, a pro tective, thin, iron sulfide layer helps limit the corrosion rate.",
        "In some instances, at a pH above 4.5, a thicker, porous sulf ide film layer can form. This can promote pitting under the sulfide deposits.",
        "Other contaminants have a signi ficant effect on water pH. For example, HCl and CO2 reduce the pH (make it more acidic). Ammonia significantly increases pH and is more often associated with alkaline SW where the main concern is ammonium bisulfide corrosion. (See 3.5.)",
        "The presence of air or oxidants may increase the corrosion rate and usually produces pitting or under-deposit attack."
      ],
      "affectedUnits": [
        "Acidic SW corrosion is a concern in overhead systems of FCC and coker gas fractionation plants with high H2S levels and low NH3 levels."
      ],
      "appearance": [
        "Corrosion damage from acidic SW is typically general thinnin g. However, localized corrosion or localized under-deposit attack can occur, especially if air or oxygen is present. (Corrosion in high-CO2 environments caused primarily by the CO2 is covered in 3.18.)",
        "300 series SS is susceptible to pitting attack and may exper ience crevice corrosion and/or Cl- SCC. (See 3.17.)"
      ],
      "prevention": [
        "Process monitoring and control are important for minimizing the effects of acidic SW corrosion. Process parameters that typically should be monitored, e.g. at water draws of overhead accumulators, and controlled where applicable, are as follows: H 2S content, p H , chloride content, cyanide content, temperature, fluid velocity, and oxygen concentration.",
        "300 series SS can be used at temperatures below about 140 °F (60 °C) where Cl- SCC is not likely.",
        "Copper alloys and nickel alloys are generally not susceptibl e to acid SW corrosion. However, copper alloys are vulnerable to corrosion and some are susceptible to SCC in environments with ammonia.",
        "Water wash injection into FCC overheads and coker light ends units dissolves and dilutes corrodents like H2S and cyanide (CN-). Additional injection of a polysulfide solution with the water wash helps to convert cyanides into a less harmful compound."
      ],
      "inspection": [
        "UT scanning and RT can identify locally thinned areas of equipment exposed to SW corrosion.",
        "Permanently mounted thickness monitoring sensors can be used.",
        "Strategically placing continuous corrosion monitoring in the system, e.g. corrosion probes, corrosion coupons, or online thickness monitoring sensors, can provide an early indication of increased corrosion rates and the need to conduct thickness surveys or apply more advanced NDE to verify the severity and extent of the indicated corrosion. NOTE Corrosion probes may provide misleading data due to format ion of FeS scale on the probe.",
        "Process monitoring and control, as described in 3.58.6 above, are key to controlling acidic SW corrosion and helping identify areas that should be included in the inspection plan."
      ],
      "relatedMechanisms": [
        "Other damage mechanisms to consider in these environments include wet H2S damage (3.67) and CO2 corrosion (3.18). See also ammonium bisulfide corrosion (3.5) and concentration cell corrosion (3.19)."
      ]
    }
  },
  {
    "id": "3.59",
    "article": "Article 3.59",
    "title": "Spheroidization (Softening)",
    "sections": {
      "description": [
        "Spheroidization is a change in the microstructure of steels resulting from exposure in the 850 °F to 1400 °F (440 °C to 760 °C) range, where the carbide phases in carbon steels and C-½Mo steels are unstable and may agglomerate from their normal plate-like form to a spheroidal form or from small, finely dispersed carbides in Cr- Mo steels to large agglomerated carbides. Spheroidization may cause a loss in strength and/or creep resistance."
      ],
      "affectedMaterials": [
        "All commonly used grades of carbon steel and low-alloy steels including C-½Mo, 1Cr-½Mo, 1¼Cr-½Mo, 2¼Cr- 1Mo, 3Cr-1Mo, 5Cr-½Mo, and 9Cr-1Mo steels."
      ],
      "criticalFactors": [
        "Metal chemical composition, mic rostructure, exposure time, and temperature are critical factors.",
        "The rate of spheroidization depends on the temperature and initial microstructure. Spheroidization can occur in a few hours at 1300 °F (550 °C) but may take several years at 850 °F (455 °C).",
        "Annealed steels are more resistant to spheroidization than n ormalized steels. Coarse-grained steels are more resistant than fine grained. Fine-grained silicon-killed steels are more resistant than aluminum killed."
      ],
      "affectedUnits": [
        "Spheroidization can occur in piping and equipment after expo sure to temperatures above 850 °F (455 °C). The loss in strength may be as high as about 30 %, but failure is not likely to occur except under very high applied stresses, in areas of stress concentration, or in combination with other damage mechanisms.",
        "The loss in strength is usually accompanied by an increase in ductility, which allows for deformation at stress concentrations.",
        "Spheroidization affects hot-wall piping and equipment in the FCC, catalytic reforming, and coker units. Fired boiler tubes and fired heater tubes in process units may be affected by a loss in creep strength, but equipment is seldom renewed or repaired because of spheroidization."
      ],
      "appearance": [
        "Spheroidization is not visible or readily apparent and can only be observed through metallography. In carbon steel, the pearlite phase undergoes a time-dependent transforma tion from partial to complete spheroidization. (Figure 3-59-1 and Figure 3-59-2)",
        "In the case of the 5 % to 9 % Cr-Mo alloys, spheroidization is the process of transforming the carbides from their original finely dispersed morphology to large agglomerated carbides."
      ],
      "prevention": [
        "Spheroidization is difficult to prevent except by minimizing long-term exposure to elevated temperatures."
      ],
      "inspection": [
        "Spheroidization is primarily found using FMR or removal of samples for metallographic evaluation.",
        "Because spheroidization may result in a reduction in tensile strength (and therefore, hardness), field hardness testing may indicate the presence of spheroidization, but it should be followed up with sampling and/or FMR to confirm its existence. D AMAGE MECHANISMS AFFECTING FIXED EQUIPMENT IN THE REFINING INDUSTRY 301"
      ],
      "relatedMechanisms": [
        "Closely related to graphitization (3.34). Spheroidization and graphitization are competing mechanisms that occur at overlapping temperature ranges. At temperatures above about 1025 °F (550 °C), graphitization may occur after spheroidization. Below 1025 °F (550 °C), graphitization occurs before the steel is fully spheroidized."
      ]
    }
  },
  {
    "id": "3.60",
    "article": "Article 3.60",
    "title": "Strain Aging",
    "sections": {
      "description": [
        "Strain aging is a form of metallurgical damage found mostly in older (pre-1980) carbon steels and C-½Mo low- alloy steels that were not fully deoxidized as more modern steels are. It is associated with older steel-making processes such as the Bessemer and open hearth processes, which use air instead of oxygen to remove carbon. Strain aging occurs in a susceptible steel under the combined effects of deformation and aging at an intermediate temperature. This results in an increase in hardness and strength with a reduction in ductility and toughness. Strain aging is a concern because it increases the chances of brittle fracture."
      ],
      "affectedMaterials": [
        "Mostly older (pre-1980) carbon steels with a large grain size and C-0.5 Mo low-alloy steel."
      ],
      "criticalFactors": [
        "Steel composition and manufacturing process determine steel susceptibility.",
        "Steels manufactured by the Bessemer or open hearth process, both of which use air to remove carbon, contain a higher level of nitrogen than newer steels manufactured by the basic oxygen furnace process.",
        "In general, steels made by the basic oxygen furnace process and fully killed (deoxidized) with aluminum will not be susceptible. The effect is found in steels with higher l evels of nitrogen and carbon, but not in the modern fully deoxidized carbon steels.",
        "Strain aging effects are observed in materials that have bee n cold worked and placed into service at intermediate temperatures without stress relieving.",
        "Strain aging is a major concern for equipment that contains cracks. If susceptible materials are plastically deformed and exposed to intermediate temperatures, the zone of deformed material may become hardened and less ductile. This phenomenon has been associated with seve ral vessels that have failed by brittle fracture, typically following repair welds that were not PWHT'd.",
        "The pressurization sequence vs temperature is a critical issue to prevent brittle fracture of susceptible equipment.",
        "Strain aging can also occur when welding susceptible materia ls, especially in areas near stress concentrations, at closely spaced welds, or in repairs. When strain aging occurs during the welding cycle as a result of the combined effects of the heat of welding and res idual welding stresses, it has been termed dynamic strain aging."
      ],
      "affectedUnits": [
        "Strain aging is most likely to occur in thick wall vessels manufactured from susceptible materials that have not been stress relieved."
      ],
      "appearance": [
        "Strain aging can be revealed through detailed metallurgical analyses, but damage most likely will not be identified as strain aging until fracture has already occurred. In cases where strain aging results from metal forming at ambient temperature and then aging at an intermediate temperature in service, the effects of stain aging have been observed by an increase in the hardness."
      ],
      "prevention": [
        "Strain aging is not an issue for newer steels that contain l ow levels of interstitial impurity elements and sufficient aluminum (>0.015 wt %) to fully deoxidize the steel.",
        "For older equipment, extra care should be taken to avoid the potentially damaging effects of strain aging by avoiding stressing or pressurizing equipment until the metal temperature reaches an acceptable level where the risk of brittle fracture is low. Refer to curve \"A\" in UCS 66 of the ASME BPVC Section VIII, Division 1 for pressurization temperatures of vessels susceptible to strain aging effects.",
        "Applying PWHT to weld repairs of susceptible materials will eliminate the effects of strain aging, because heating in the temperature range of 1100 °F to 1200 °F (595 °C to 650 °C) eliminates the strain that causes the embrittlement. Where PWHT is not possible, buttering should be considered to minimize welding residual stresses acting on the old material being welded."
      ],
      "inspection": [
        "There are no commercially ava ilable online inspection or monitoring techniques to detect strain aging.",
        "Hardness testing can be used in cases where strain aging has occurred over a large area of the material. Hardness testing is not effective in detecting strain aging embrittlement resulting from welding."
      ],
      "relatedMechanisms": [
        "When deformation occurs at the intermediate temperature, as is the case of welding, the mechanism is referred to as dynamic strain aging. Blue brittleness is another form of strain aging."
      ]
    }
  },
  {
    "id": "3.61",
    "article": "Article 3.61",
    "title": "Sulfidation",
    "sections": {
      "description": [
        "Corrosion of carbon steel and other alloys resulting from their reaction with sulfur compounds in high-temperature environments. Corrosion in the presence of hydrogen is discussed in 3.35, High-temperature H2/H2S Corrosion. In this discussion, sulfidation will refer to high-temperature sulfidic environments without hydrogen. This mechanism is also known as sulfidic corrosion. Because of the smooth, large, relatively uniformly corroded surface produced by sulfidation, it can lead to rupture type failure rather than a localized or pinhole leak. Both types of sulfidation, with and without hydrogen present, are covered in much more detail in Reference 6 (API 939-C)."
      ],
      "affectedMaterials": [
        "All iron-based materials including carbon steel and low-alloy steels, 400 series SS, and 300 series SS, in that order from most susceptible to less susceptible.",
        "Nickel-based alloys are also affected to varying degrees depending on composition, especially chromium content. Above 1193 °F (645 °C), alloys containing high nickel contents can suffer a form of sulfidation and metal loss associated with the formation of nickel sulfides beneath the metal surface. This has also been referred to as hot corrosion. Susceptibility to this form of sulfidation increases with increasing nickel content.",
        "Copper-based alloys form sulfi de corrosion product at lower temperatures than carbon steel."
      ],
      "criticalFactors": [
        "Major factors affecting sulfidation are chemical composition of the metal, temperature, and concentration of corrosive (reactive) sulfur compounds. Flow conditions can also affect the rate of damage.",
        "In general, the resistance of iron-based and nickel-based al loys is determined by the chromium content of the material. Increasing the chromium content significantly increases resistance to sulfidation. 300 series SS, such as Types 304, 316, 321, and 347, are highly resistant in m ost refining high-temperature sulfidation process environments. Nickel-based alloys are similar to stainless steels in that similar levels of chromium provide similar resistance to s ulfidation; however, nickel alloys with little or no chromium can have poor resistance to these environments.",
        "Figure 3-61-1 and Figure 3-61-2 show the typical effects of increasing chromium content, temperature, and sulfur content on metal loss. These curves only indicate the ge neral trends in the effects of chemical composition, temperature, and sulfur content on corrosion rates. They are used in design for estimating the corrosion rate for a particular service but should be regarded as only showing trends, as actual observed rates can often vary substantially. In many cases the predictio ns are conservative, i.e. they overstate the actual corrosion rates found in service. The references at the end of this section provide additional background on the development of these curves.",
        "The silicon content of carbon steel can significantly affect its susceptibility to sulfidation. Carbon steels with Si content less than 0.10 % have been found to suffer variable and often higher sulfidation corrosion rates than carbon steel with silicon c ontent above this level. (Highe r-Si carbon steels are still susceptible to sulfidation, but steel with low Si content may suffer higher rates.) Silicon-killed steel has greater than 0.10 % Si, while non-killed steels generally do not. There have been a number of incidents in the refining industry where lower-Si ASTM Grade A53 piping suffered significantly more metal loss than ASTM Grade A106 piping or standard carbon steel pipe fittings or flanges welded to the A53 pipe.",
        "The amount of metal loss suffered in a particular service is greatly affected by the material's ability to form a protective sulfide scale. While sulfide scale invariably forms as a corrosion product on the metal surface, the degree to which it is protective depends on its thickness, density, adherence, and completeness of coverage, which depend on its chemical composition and the severity of the process stream, including flow regime.",
        "Sulfidation (H 2-free) of iron-based alloys begins at metal temperatures above 450 °F (230 °C) but normally only becomes a practical concern above 500 °F (260 °C). Experience has shown 500 °F (260 °C) to be the most useful service temperature above which to focus inspection, monitoring, and corrosion mitigation efforts.",
        "Crude oils and other hydrocarbon streams contain sulfur comp ounds at various concentrations. Total sulfur content is made up of many different sulfur or sulfide species.",
        "Sulfidation is primarily caused by H2S and other reactive sulfide species formed by the thermal decomposition of sulfur compounds at high temperatures. Some sulfur compounds react more readily to form H 2S. Therefore, it can be misleading to predict corrosion rates based on weight percent of sulfur alone. Knowing the total \"reactive sulfur\" in the process stream is key to predicting or assessing its actual corrosivity."
      ],
      "affectedUnits": [
        "Sulfidation occurs in piping and equipment in high-temperature environments where sulfur-containing liquid, vapor, or mixed streams are processed.",
        "Crude, vacuum, FCC, coker, and visbreaker units, as well as the feed sections of hydroprocessing units upstream of hydrogen injection [at which point high-temperature H2/H2S corrosion (3.35) begins to govern], commonly process these high-temperature, sulfur-containing streams without, or prior to, intentionally added hydrogen.",
        "Coker heaters fabricated from higher-nickel alloys such as Alloy 800H have shown accelerated sulfidation corrosion rates in the lower radiant sections operating with tube metal temperatures exceeding 1193 °F (645 °C) as compared to similar tubes operating below this temperature.",
