Repository: libinvarghese16/API-CalcX

# API Calc Pro Platform

Local-first development workspace for the new API Calc Pro mobile application.

## Current milestone

- Isolated from the existing production web application
- Modern React and TypeScript mobile UI preview
- API 510, API 570, API 653, and API 571 product navigation
- API 570 mobile scope limited to four individual workspaces; the bulk Piping calculation table and Tube calculation table are explicitly excluded
- Individual API 570 Piping workspace connected to the `api570.piping` typed engine with protected-source Metric parity, equivalent U.S. input coverage, mixed-unit entry, code-route guards and visible result tracing

File: apps/mobile/public/data/api571-damage-mechanisms.json (part 12 of 13)
[
        "Heaters fired with oil, gas, coke, and most other sources of fuel may be affected depending on sulfur levels in the fuel; it is now uncommon for heaters to be fired with anything but gas, usually low-sulfur gas to meet environmental restrictions, especially in the United States."
      ],
      "appearance": [
        "Depending on service conditions, corrosion is most often in the form of uniform thinning but can also occur as localized corrosion or high-velocity erosion-corrosion damage. (Figure 3-61-3 to Figure 3-61-7)",
        "While generally having a unif orm thinning morphology, the amount of thinning can vary at different locations in the system or at different locations along the length of a piping run. The difference in the degree of thinning between low-Si (<0.10 % Si) pipe and higher-Si (≥0.10 Si) pipe in the same system can be large, with a marked step change in remaining wall thickness at the transition. See Figure 3-61-4 and Figure 3-61-5.",
        "A sulfide scale will usually cover the surface of components. Deposits may be thick or thin depending on the alloy, corrosiveness of the stream, and fluid flow regime and velocity."
      ],
      "prevention": [
        "Resistance to sulfidation is generally achieved by upgrading to a higher-chromium steel such as 9Cr-1Mo.",
        "Piping and equipment constructed from solid or clad (or overlaid) 300 series SS should provide significant resistance to corrosion. 400 series SS cladding should also provide significant improvement over carbon steel. Solid 400 series SS is generally not selected for piping or other pressure-containing equipment because of embrittlement and fracture toughness concerns.",
        "Aluminum diffusion treatment of carbon steel and low-alloy s teel components is sometimes used to reduce sulfidation rates and minimize scale formation; however, it may not offer complete protection. D AMAGE MECHANISMS AFFECTING FIXED EQUIPMENT IN THE REFINING INDUSTRY 307",
        "For operation above 1193 °F (645 °C), sulfidation rates of h igher-nickel alloys can be reduced by selecting an alloy with a lower Ni content."
      ],
      "inspection": [
        "Thinning in piping, tubing, and other equipment can be detec ted and measured using UT thickness measurement or RT. Thinning in pressure vessels and large-diameter piping where internal inspection is possible can be detected by internal VT, typically followed up with UT.",
        "Permanently mounted thickness monitoring sensors can be used.",
        "Thinning in heater tubes can be detected using UT or by smart pigging. Smart pigging provides significantly more coverage than spot UT and may find thinning missed by spot UT.",
        "Actual operating temperatures should be verified and compare d against design. Temperatures and sulfur levels should be monitored for increases above design.",
        "Temperatures can be monitored using tube-skin thermocouples and/or infrared thermography.",
        "Proactive and retroactive M VPs (materials verification programs) can be used for alloy verification and to check for alloy mix-ups in services where sulfidation is anticipated. (API 578 provides guidance on MVPs.) See Figure 3-61-6.",
        "Most refiners have instituted programs to identify low-Si carbon steel piping or components in sulfidation service by measuring the thickness of components in vulnerable piping systems. A small number of refiners have followed a PMI-type approach to measuring or otherwise det ermining the Si content of piping components."
      ],
      "relatedMechanisms": [
        "Sulfidation is also known as sulfidic corrosion. High-temperature sulfidation in the presence of hydrogen is covered in 3.35."
      ]
    }
  },
  {
    "id": "3.62",
    "article": "Article 3.62",
    "title": "Sulfuric Acid Corrosion",
    "sections": {
      "description": [
        "Sulfuric acid promotes general and localized corrosion of carbon steel and other alloys. Carbon steel HAZs may experience accelerated corrosion."
      ],
      "affectedMaterials": [
        "In order of increasing resistance: carbon steel, 316L SS, Alloy 20, high-silicon cast iron, high-nickel cast iron, Alloy B-2, and Alloy C-276."
      ],
      "criticalFactors": [
        "Acid concentration, temperatur e, alloy content, velocity, contamination, and presence of oxidizers.",
        "Figure 3-62-1 shows a plot of carbon steel corrosion rates as a function of sulfuric acid concentration and temperature.",
        "Corrosion of steel by dilute acid is usually in the form of overall metal loss or pitting and becomes more severe with increasing temperature and velocity.",
        "Carbon steel corrosion rates increase significantly if the f low velocity exceeds about 2 fps to 3 fps (0.6 m/s to 0.9 m/s) or at acid concentrations below 65 %, since these c onditions reduce the ability to maintain a protective ferrous sulfate scale.",
        "Under stagnant or low-flow conditions [<0.5 fps (<0.15 m/s)], a mechanism known as hydrogen grooving can occur where movement of hydrogen bubbles on the steel surface r emoves the protective film and locally increases the corrosion rate. It is essentially an erosion-corrosion mechanism. Hydrogen grooving can cause corrosion along the sides and top of piping and equipment.",
        "Mix points where acid is mixed with neutral or alkaline wate r cause heat to be released, with the resulting elevated temperature causing an acceleration of the corrosion rate. High corrosion rates can also occur where concentrated acid becomes diluted.",
        "The presence of oxidizers (e.g. oxygen) or contaminants (e.g. iron) can greatly increase the corrosion rate, especially for Alloy B-2.",
        "Stainless steel performance can be similar to carbon steel, especially in <92 % H 2SO4 or at elevated temperatures. The addition of Mo to 300 series SS can improve corrosion resistance in <92 % H2SO4, but performance is still unpredictable due to the ability of the acid to act as either a reducing acid or an oxidizing acid depending on concentration and contaminants."
      ],
      "affectedUnits": [
        "Sulfuric acid alkylation units and waste water treatment plants are affected.",
        "Areas of vulnerability in sulf uric acid alkylation units inc lude contactors, reactor effluent lines, reboilers, deisobutanizer overhead systems, and the caustic treating section. (Figure 3-62-2 and Figure 3-62-3)",
        "Acid and acid esters can carry over from the treating section and get into the distillation section. Acid concentrates in the reboilers and boils into the overhead. Similarly, acid esters can thermally decompose in the distillation section reboilers to form sulfurous or sulfuric acid, both of which vaporize and travel to the overhead.",
        "Rivulet corrosion can occur in tanks and vessels where dilut e acid refluxes down the sides of the tank or vessel. This condition can also occur at the air to liquid interface or rag layer. D AMAGE MECHANISMS AFFECTING FIXED EQUIPMENT IN THE REFINING INDUSTRY 313",
        "Hydrogen grooving can occur in low-flow or stagnant areas such as in storage tanks, rail cars, or dead-legs.",
        "Vessels handling sulfuric acid can be severely corroded when cleaning the vessel for internal inspection. Mixing concentrated sulfuric acid with cleaning water (which will also release a lot of heat and energy) will form dilute, highly corrosive acid that can cause a lot of damage in short period of time."
      ],
      "appearance": [
        "Attack can be localized or general depending upon acid conce ntration, flow velocity, and the location of vapor/liquid interface areas. Localized corrosion can occur in piping or other areas with high flow. Carbon steel weld HAZs can be attacked rapidly. Rivulet corrosion, hydrogen groov ing, and corrosion at the vapor/liquid or air/liquid interface are localized.",
        "Localized corrosion can be so uniform that VT may not notice the transition from shallow to deep metal loss.",
        "\"Knife-line\" grooving is typi cal at tops of horizontal piping where hydrogen bubbles form and travel along the top of the pipe. Areas of \"fan\"-shaped or \"delta\"-shaped corrosion are common at elbows.",
        "Sulfuric acid attacks sl ag left from welding.",
        "If the corrosion rate and veloci ty are high, there will be no scale."
      ],
      "prevention": [
        "Corrosion is minimized through proper materials selection and proper operation within design velocities.",
        "Alloys such as Alloy 20, Alloy 904L, and Alloy C-276 resist dilute acid corrosion and form a protective iron sulfate film on the surface.",
        "Acidified product streams can be washed with caustic to neutralize the acid.",
        "Because the cleaning of vessels containing concentrated H 2SO4 can cause serious corrosion [see 3.62.4 f)], when carbon steel (or other non-resistant material) vessels must be emptied, a neutralization procedure that is safe and mitigates corrosion should be followed."
      ],
      "inspection": [
        "Localized corrosion due to sulfu ric acid can be detected and measured by UT and RT.",
        "Permanently mounted thickness monitoring sensors can be used.",
        "Corrosion can be monitor ed with coupons and ER probes.",
        "To avoid potential corrosion from clean-out of vessels conta ining concentrated H 2SO4, they should be considered for non-intrusive inspection. When clean-out is performed, inspection should be considered after clean-out to ensure no significant damage resulted from the cleaning process."
      ],
      "relatedMechanisms": [
        "None."
      ]
    }
  },
  {
    "id": "3.63",
    "article": "Article 3.63",
    "title": "Temper Embrittlement",
    "sections": {
      "description": [
        "Temper embrittlement is the reduction in fracture toughness due to a metallurgical change that can occur in some low-alloy steels as a result of long-term exposure in the temperature range of about 650 °F to 1070 °F (345 °C to 575 °C). This change causes an upward shift in the ductile-to-b rittle transition temperature as measured by Charpy impact testing. Although the loss of toughness is not evident at operating temperature, equipment that is temper embrittled may be susceptible to brittle fracture during start-up and shutdown."
      ],
      "affectedMaterials": [
        "Primarily 2.25Cr-1Mo low-alloy steel, 3Cr-1Mo (to a lesser extent), and the HSLA Cr-Mo-V rotor steels.",
        "Older generation 2.25Cr-1Mo materials manufactured prior to 1972 may be particularly susceptible. Some HSLA steels are also susceptible.",
        "The C-0.5Mo, 1Cr-0.5Mo, and 1.25Cr-0.5Mo alloy steels are not as affected by temper embrittlement. However, other high-temperature damage mechanisms promote metallurgical changes that can alter the toughness or high temperature ductility of these materials. Refer to API 934-C and API 934-D for additional information.",
        "Weld materials are generally m ore affected than today's low-impurity base materials."
      ],
      "criticalFactors": [
        "Alloy steel composition, therma l history, metal temperature, and exposure time are critical factors.",
        "Susceptibility to temper embrittlement is largely determined by the presence of the alloying elements manganese and silicon and the tramp elements phosphorus, tin, antimony, and arsenic. The strength level and heat treatment/fabrication history can also have an effect.",
        "Temper embrittlement of 2.25Cr-1Mo steels develops more quickly at 900 °F (480 °C) than in the 800 °F to 850 °F (425 °C to 440 °C) range, but the damage is more severe after long-term exposure at 850 °F (440 °C).",
        "Some embrittlement can occur during fabrication heat treatments, but most of the damage occurs over many years of service in the embrittling temperature range.",
        "This form of damage will significantly reduce the structural integrity of a component containing a crack-like flaw. An evaluation of material toughness may be required depending on the flaw type and the severity of the operating conditions (e.g. the pressure and stress state), particularly in hydrogen service."
      ],
      "affectedUnits": [
        "Temper embrittlement occurs i n a variety of process units after long-term exposure to temperatures above 650 °F (345 °C). It should be noted that there have been very few industry failures related directly to temper embrittlement.",
        "Equipment susceptible to temper embrittlement is most often found in hydroprocessing units, particularly reactors, hot feed/effluent exchanger components, and hot HP separators. Other units with the potential for temper embrittlement include catalytic reforming units (reactors and exchangers), FCC units (reactors), coker units, and visbreaking units.",
        "Welds in potentially susceptib le equipment are often more susceptible than the base metal. D AMAGE MECHANISMS AFFECTING FIXED EQUIPMENT IN THE REFINING INDUSTRY 317"
      ],
      "appearance": [
        "Temper embrittlement is a metallurgical change that is not readily apparent but can be confirmed through (destructive) impact testing. Damage due to temper embrittlement may result in catastrophic brittle fracture.",
        "Temper embrittlement can be identified by an upward shift in the ductile-to-brittle transition temperature measured in a CVN impact test, as compared to the non-embrittled or de-embrittled material. (Figure 3-63-1) Another important characteristic of temper embrittlement is that there is no effect on the upper shelf energy.",
        "SEM fractographs of severely temper embrittled material show primarily intergranular cracking due to impurity segregation at grain boundaries."
      ],
      "prevention": [
        "Existing materials. Temper embrittlement cannot be prevented if the material contains critical levels of the embrittling impurity elements and is exposed in the embrittling temperature range. To minimize the possibility of brittle fracture during start-u p and shutdown, many refiners use a pressurization sequence to limit system pressure to about 25 % of the maximum design pressure for temperatures below a minimum pressurization temperature (MPT). NOTE The MPT might not be a single temperature but rather a pre ssure-temperature curve that defines safe operating conditions to minimize the likelihood of brittle fracture. MPTs generally range from 350 °F (170 °C) for the earliest, most highly temper embrittled steels, down to 125 °F (50 °C) or lower for newer, temper-embrittlement-resistant steels (as required to also minimize effects of HE). In addition to controlling pressu re and temperature during start-up and shutdown, temper embrittlement needs to be considered in order to prevent brittle fracture when hydrotesting susceptible equipment. If weld repairs are required, the effects of temper embrittlem ent can be temporarily reversed (the metal can be de-embrittled) by heating at 1150 °F (620 °C) for 2 hr per 1 in. (25 mm) of thickness and rapidly cooling to room temperature. Re-embrittlement will occur over time if the material is re-exposed to the embrittling temperature range.",
        "New materials. The best way to minimize the likelihood and extent of temper e mbrittlement is to limit the acceptance levels of manganese, silicon, phosphorus, tin, antimony, and arsenic in the base metal and welding consumables. In addition, strengt h levels and PWHT procedures s hould be specified and carefully controlled. A common way to minimize temper embrittlement is to limit the \"J\" factor for base metal and the \"X\" factor for weld metal, based on material composition as follows: J = (Si + Mn) x (P + Sn) x 104 {elements in wt %} X = (10P + 5Sb + 4Sn + As)/100 {elements in ppm} Typical J and X factors used fo r 2.25 Cr steel are a maximum of 100 and 15, respectively. Studies have also shown that limiting the (P + Sn) to less than 0.01 % is sufficient to minimize temper embrittlement because (Si + Mn) control the rate of embrittlement. A newer and less widely used factor called the Equivalent Phos phorus content has been developed for base metal and weld metal and is defined as follows: P = C + Mn + (Mo+Cr)/3 + Si/4 + 3.5 x [(10 x P) + (5 x Sb) + ( 4 x Sn) + As] {elements in wt %} Expert metallurgical advice should be solicited to determine a cceptable composition, toughness, and strength levels, as well as appropriate welding, fabrication, and heat treating procedures for new low- alloy steel heavy wall equipment operating in the temper embrittlement or creep range."
      ],
      "inspection": [
        "Inspection is not normally used to detect temper embrittlement, but awareness of susceptible equipment can help prevent future damage.",
        "A method of monitoring is to install blocks of original heat s of the alloy steel material inside the reactor. Samples are periodically removed from these blocks for impact testing to establish and monitor the ductile- brittle transition temperature. The test blocks should be strategically located near the top and bottom of the reactor to make sure that the test material is exposed to both inlet and outlet conditions.",
        "Process conditions should be carefully monitored to ensure that a proper pressurization/temperature sequence is followed to help prevent brittle fracture due to temper embrittlement. This includes both start-up and shutdown and also applies to the hydrotesting of equipment."
      ],
      "relatedMechanisms": [
        "Brittle fracture (3.11)."
      ]
    }
  },
  {
    "id": "3.64",
    "article": "Article 3.64",
    "title": "Thermal Fatigue",
    "sections": {
      "description": [
        "Thermal fatigue is the result of cyclic stresses caused by vari ations in temperature. Damage is in the form of cracking that may occur anywhere in a metallic component where relative movement or differential expansion is constrained during repeated thermal cycling."
      ],
      "affectedMaterials": [
        "All materials of construction."
      ],
      "criticalFactors": [
        "Key factors affecting thermal fatigue are the magnitude of the temperature swing and the frequency [number of thermal cycles per second (or minute or day, etc.)].",
        "Time to failure is a function of the magnitude of the cyclic stress and the number of cycles, and decreases with increasing stress and increasing frequency.",
        "Since there are many variables that can affect where and whether thermal fatigue cracking will occur, it is not possible to define a specific , universal limit on allowable temperature swings. For example, rigid attachments may only require a relatively small temperature differential to promote cracking. However, as a reasonable rule of thumb, cracking may be suspected if the temp erature swings exceed about 200 °F to 300 °F (110 °C to 165 °C).",
        "Damage is promoted by inflexibility to accommodate different ial expansion. It is also promoted by rapid changes in surface temperature that result in a thermal gradient through the thickness or along the length of a component, e.g. from cold water impinging on a hot tube.",
        "Notches (such as the toe of a weld) and sharp corners (such as the intersection of a nozzle with a vessel shell) and other stress concentrations may serve as initiation sites.",
        "In some cases, depending on the frequency at which equipment or an entire unit is shut down and started up, start-up and shutdown can increase the susceptibility to thermal fatigue cracking."
      ],
      "affectedUnits": [
        "Examples include the mix points of hot and cold streams such as hydrogen mix points in hydroprocessing units, and locations where condensate comes in contact with steam systems, such as de-superheating or attemporating equipment. (Figure 3-64-1 and Figure 3-64-2)",
        "Thermal fatigue cracking has been a major problem in coke dr um shells. Thermal fatigue cracking can also occur on coke drum skirts where stresses are promoted by a variation in temperature between the drum and skirt. (Figure 3-64-3 and Figure 3-64-4)",
        "In steam-generating equipment, the most common locations are at rigid attachments between neighboring tubes in the superheater and reheater. Slip spacers designed to accommodate relative movement may become frozen and act as a rigid attachment when plugged with fly ash.",
        "Tubes in the high-temperature superheater or reheater that penetrate through the cooler waterwall tubes may crack at the header connection if the tube is not sufficiently flexible. These cracks are most common at the end where the expansion of the header relative to the waterwall will be greatest.",
        "Steam-actuated soot blowers in heaters or boilers may cause thermal fatigue damage if the first steam exiting the soot blower nozzle contains condensate. Rapid cooling of the tube by the liquid water will promote this form of damage. Similarly, water lancing or water cannon use on waterwall tubes may have the same effect. D AMAGE MECHANISMS AFFECTING FIXED EQUIPMENT IN THE REFINING INDUSTRY 321"
      ],
      "appearance": [
        "Thermal fatigue cracks usually initiate on the surface of the component, on either the ID or OD surface. They are generally wide and often filled with oxides due to elevated temperature exposure. Cracks may occur as single or multiple cracks.",
        "Thermal fatigue cracks propagate transverse to the stress, a nd they are usually dagger shaped, transgranular, and oxide filled. ( Figure 3-64-5 and Figure 3-64-6) However, cracking may be axial or circumferential, or both, at the same location.",
        "In steam-generating equipment, cracks usually follow the toe of the fillet weld, as the change in section thickness creates a stress riser. Cracks often start at the end of an attachment lug, and if there is a bending moment as a result of the constraint, they will develop into circumferential cracks into the tube.",
        "Water in soot blowers may lead to a crazing pattern. The predominant cracks will be circumferential and the minor cracks will be axial. (Figure 3-64-7 and Figure 3-64-8)"
      ],
      "prevention": [
        "Thermal fatigue is best prevented through design and operation to minimize fluctuating thermal stresses and thermal cycling. Several methods of prevention apply depending on the application. Designs that incorporate reduction of stress concentrators, bl end grinding of weld profiles, and smooth transitions should be used. Controlled rates of heating and cooling during start-up and shutdown of equipment can lower stresses. Differential thermal expansion between adjoining components of dissimilar materials should be considered.",
        "Designs should incorporate sufficient flexibility to accommodate differential expansion. In steam-generating equipment, sl ip spacers should slip and rigid attachments should be avoided. Drain lines should be provided on soot blowers to prevent cond ensate in the first portion of the soot- blowing cycle.",
        "In some cases, a liner or sleeve may be installed to prevent a colder liquid from contacting the hotter pressure boundary wall."
      ],
      "inspection": [
        "NDE methods used to detect sur face-breaking cracks using same-side inspection include: 1. PT, 2. MT, 3. WFMT, 4. ECT, 5. ACFM, and 6. EMAT.",
        "NDE methods used to detect surface-breaking cracks using opp osite-side inspection and/or areas that are same side but not accessible include angle beam UT (SWUT or PAUT) and TOFD.",
        "AET can be used for continuous monitoring or monitoring duri ng thermal transitions to detect mechanical energy released from cracks when strain values are elevated. Strain value elevation causing thermal fatigue cracking can occur during increase or decrease of temperatures.",
        "Temperature monitoring can be performed by installing thermocouples, where practical, on components with thick sections or that are otherwise susceptible to thermal fatigue cracking. The heating and cooling rates should be controlled to avoid steep temperature gradients."
      ],
      "relatedMechanisms": [
        "Mechanical fatigue (3.43), corrosion fatigue (3.21), and DMW cracking (3.26)."
      ]
    }
  },
  {
    "id": "3.65",
    "article": "Article 3.65",
    "title": "Thermal Shock",
    "sections": {
      "description": [
        "Thermal shock cracking can occur when high and non-uniform thermal stresses develop in a single event over a short time in a piece of equipment due to differential expansio n or contraction. If the thermal expansion/contraction is restrained, stresses above the yield strength of the material can result. Thermal shock cracking usually occurs when a much colder liquid contacts a much warmer metal surface. In refining, the concern generally arises after a large equipment fire is extinguished using fire water."
      ],
      "affectedMaterials": [
        "All metals and alloys."
      ],
      "criticalFactors": [
        "The magnitude of the temperature differential and the coeffi cient of thermal expansion of the material determine the magnitude of the stress.",
        "Stainless steels have higher coefficients of thermal expansion than carbon and alloy steels or nickel-based alloys and are more likely to see higher stresses.",
        "High-temperature exposure during a fire followed by water quench to extinguish the fire can result in thermal shock cracking.",
        "Large and rapid temperature changes that can result from water quenching as a result of rain deluges could cause thermal shock cracking.",
        "Fracture is related to constraint on a component that prevents the component from expanding or contracting with a change in temperature. The metal surrounding a locally quenched area of the metal can provide the necessary constraint.",
        "Cracking in cast components such as valves may initiate at casting flaws and progress through the thickness.",
        "It is more prevalent in thic k sections that can develop high thermal gradients."
      ],
      "affectedUnits": [
        "FCC, coker, catalytic reforming, and high-severity hydroproc essing units are high-temperature units where thermal shock is possible.",
        "High-temperature piping and equipment in any unit can be affected.",
        "Heavy wall machinery, typically made of thick castings, can be affected, particularly those made of high- chromium steels such as 12Cr.",
        "Materials that have lost ductility, such as Cr-Mo equipment (due to temper embrittlement), are particularly susceptible to thermal shock.",
        "Equipment subjected to accelerated cooling procedures to min imize shutdown time is potentially subject to thermal shock cracking."
      ],
      "appearance": [
        "Surface initiating cracks may also appear as \"craze\" cracks."
      ],
      "prevention": [
        "Minimize situations where rain or fire-water deluge can contact hot equipment.",
        "Design to minimize severe r estraint in hot equipment that can potentially get severely quenched.",
        "Install thermal sleeves or other protective measures to prev ent inadvertent cold liquid impingement on hot pressure boundary components."
      ],
      "inspection": [
        "This type of damage is uncommon, but when it occurs it results in highly localized cracking that may be difficult to locate. Since it mostly occurs as a single, unpredictable event, e.g. a fire, severe storm, or major excursion or upset, it is not amenable to regular inspection monitoring. Methods to detect cracking resulting from thermal shock include: VT (may reveal cracking, but it might be difficult to differentiate actual cracks in the metal from superficial craze cracks in the oxide layer); P T ; MT; and U T ."
      ],
      "relatedMechanisms": [
        "Thermal fatigue (3.64) and short-term overheating-stress rupture (3.55)."
      ]
    }
  },
  {
    "id": "3.66",
    "article": "Article 3.66",
    "title": "Titanium Hydriding",
    "sections": {
      "description": [
        "Hydriding of titanium is a metallurgical phenomenon in which hydrogen diffuses into the titanium and reacts to form an embrittling hydride phase. This can result in a complete loss of ductility and fracture toughness, potentially enabling a brittle fracture, with no noticeable sign of corrosion or loss in thickness."
      ],
      "affectedMaterials": [
        "Titanium and titanium alloys."
      ],
      "criticalFactors": [
        "The critical factors are metal temperature, solution chemistry, and alloy composition.",
        "This is a phenomenon that occurs in specific environments at temperatures above 165 °F (75 °C) and at a pH below 3, pH above 8, or neutral pH with high H2S content.",
        "Galvanic contact between titanium and more active materials such as carbon steel and 300 series SS promotes damage. However, hydriding can occur in the absence of a galvanic couple.",
        "Embrittlement occurs over a period of time as hydrogen is ab sorbed by the component and reacts to form an embrittling hydride phase. The depth and extent of hydriding will continue to increase until a complete loss of ductility results.",
        "Hydriding has also occurred in some environments as a result of the corrosion of steel that was accidentally embedded into the surface of the titanium during fabrication.",
        "Iron sulfide scale formed from the corrosion of steel in upstream units and equipment can be carried into titanium equipment and cause hydrogen pickup and resulting hydriding.",
        "The solubility of hydrogen in pure titanium and alpha-beta t itanium alloys (e.g. Gr. 2. Gr. 7, Gr 12, and Gr.",
        "is limited to 50 ppm to 300 ppm. When the hydrogen concentration exceeds this solubility limit, hydride is formed. Beta alloys are more tolerant of hydrogen, and 2000 ppm can be absorbed without causing detrimental hydriding. However, beta alloys are not typically used for refinery process equipment."
      ],
      "affectedUnits": [
        "Titanium has mainly been used in heat exchangers and air coo lers, primarily to take advantage of the corrosion resistance of titanium tubes in these services. Damage has occurred primarily in SWSs and amine units in the overhead condensers or air coolers and other heat exchanger tubes, as well as some piping and other titanium equipment operating above about 165 °F (75 °C). In most cases, cracking has occurred during maintenance operations, e.g. turnarounds, rather than while the equipment was in service.",
        "Hydriding can also occur in hydrogen atmospheres at temperat ures > 350 °F (175 °C), especially in the absence of moisture or oxygen.",
        "Cathodic protection potentials less -0.9 v SCE on titanium e quipment can promote hydrogen entry and hydriding."
      ],
      "appearance": [
        "Titanium hydriding is a met allurgical change that is not visually apparent and can only be confirmed through metallurgical examination (Figure 3-66-2 and Figure 3-66-3) or mechanical testing.",
        "The detrimental res ult of titanium hydriding is cracking, which will be visually apparent. (Figure 3-66-1) 1. When leaks or cracking in titanium pressure retaining parts occur, titanium hydriding is likely to be anticipated as the cause, and the leaks will likely be obvious.",
        "Heat exchanger tubes that have become embrittled may remain intact until disturbed by removal of the bundle for inspection. The tubes crack as the bundle flexes when it is removed.",
        "Cracking can occur if there is an attempt to re-roll tube ends that have become embrittled.",
        "Another possible ramification that has occurred is ignition and burning of titanium tubes. 1. Titanium is a reactive metal that can combust in the presence of heat and oxygen. Caution should be exercised when exposing titanium to heat or flame during downtimes. Exposure to pyrophoric materials or cutting torches has resulted in metal fires."
      ],
      "prevention": [
        "The risk of failure due to titanium hydriding should be considered in known hydriding services such as amine or SWS overhead condensers.",
        "Precautions should be taken during outages to avoid brittle fracture of titanium components, e.g. air cooler tubes, when used in known hydriding services.",
        "Where galvanic contact has pr omoted hydriding, the problem c an be avoided by using all titanium construction or by electrically isolating the titanium from non-titanium components. Eliminating the galvanic couple may not prevent hydriding in alkaline SW environments."
      ],
      "inspection": [
        "Cracks resulting from titanium hydriding are typically found through VT.",
        "Sampling and destructive testing using microstructural analy sis and/or mechanical testing methods are typically required to confirm the presence and degree of hydriding.",
        "NDE techniques are generally not employed in refining to detect hydriding. Rather, sampling and destructive testing are used when there is a need to determine whether hydriding has occurred.",
        "Embrittlement can be confirmed by a bend, crush, or impact (hammer) test in a vice. Unaffected titanium will be crushed or bent in a ductile fashion while embrittled compon ents will crack or shatter (sometimes like glass) with little or no sign of ductility.",
        "ECT techniques have been used in other industries, e.g. in t he power and aircraft industries, to detect both the presence of hydriding as well as cracks within the hydrided layer of components. Because of the effect on eddy current response of the change in electrical resistivity caused by hydriding, hydriding may appear as, and be misinterpreted as, wall thinning. 1. With no track record of use in oil refinery equipment, such techniques should be used with caution, including validation of the technology and methodology."
      ],
      "relatedMechanisms": [
        "Hydriding is a damage mechanism that is unique to a few materials including alloys of titanium and zirconium. However, it is considered a form of HE (3.40) and could result in a brittle fracture (3.11). D AMAGE MECHANISMS AFFECTING FIXED EQUIPMENT IN THE REFINING INDUSTRY 331"
      ]
    }
  },
  {
    "id": "3.67",
    "article": "Article 3.67",
    "title": "Wet H2S Damage (Blistering/HIC/SOHIC/SSC)",
    "sections": {
      "description": [
        "This section describes four types of damage that result in blistering and/or cracking of carbon steel, one of which also affects low-alloy steels and some other high-strength or hardenable materials, in wet H2S environments.",
        "Hydrogen Blistering Hydrogen blisters form bulges primarily on the ID surface of pressure vessels. Hydrogen blistering is rare in seamless pipe but can occur in seam-welded pipe. Blisters are caused by the hydrogen atoms that form on the surface of the steel as a result of corrosion reactions. Sulfur acts as a recombination poison, delaying the combining of hydrogen atoms into hydrogen gas molecules (H2), allowing the hydrogen atoms to linger on the steel surface. The small hydrogen atoms can then readily diffuse into the steel. (This hydrogen charging effect applies to all types of wet H 2S damage.) The hydrogen atoms diffusing into the steel collect at discontinuities such as inclusions or laminations, where they then combine to form H2 gas, because there is no recombination poison within the steel to inhibit the reaction. The hydrogen gas molecules thus become trapped at the site because they are too large to diffuse away through the steel. As corrosion proceeds, hydrogen atoms continue to form on the surface and then diffuse into the steel to become trapped as H2 at the collection sites, building the H2 gas pressure to the point where local deformation occurs, forming a blister. Blistering only results from hydrogen generated by corrosion, not from hydrogen gas in the process stream. (See Figure 3-67-1 and Figure 3-67-2 for blistering damage.) HCN accentuates the problem by weakening protective films on the metal surface, thereby increasing the rate of corrosion. This in turn leads to increased hydrogen charging and associated wet H2S damage. (This also applies to all types of wet H2S damage.)",
        "Hydrogen-induced Cracking (HIC) HIC results from the same cause as blistering, i.e. from hydrogen atoms diffusing into the steel as a result of corrosion. However, in this case, when the hydrogen atoms diffuse into the steel, rather than forming blisters, internal separations parallel to the surface of the steel result. Again, it is the pressure buildup resulting from hydrogen atoms combining to form H 2 gas that cause the internal separations within the wall of the vessel. The separations are initially microscopic in size but can connect together to form macroscopic-sized cracks, by growing into one large separation on the same plane parallel to the surface or more commonly by linking up with HIC on different planes (at different depths into the wall), eventually forming a thru-wall leak path. Interconnecting cracks between HIC separations on different planes have a stair step appearance, and so HIC is sometimes referred to as \"stepwise cracking.\" (See Figure 3-67-3 to Figure 3-67-5 for HIC damage.)",
        "Stress-oriented Hydrogen-induced Cracking (SOHIC) SOHIC results from an array of HIC (separations or cracks) stacked on top of each other. When acted upon by a high stress level (residual or applied), the stacked HIC will connect and create a thru-thickness crack that is perpendicular to the surface. SOHIC most often occurs in the base metal adjacent to weld HAZs, the residual stress from welding being the most common driver of SOHIC. SOHIC can initiate from the stacked HIC alone, from sulfide stress cracks, or from other crack-like defects or stress concentrations. SOHIC is a potentially more damaging form of cracking than HIC because of its relatively higher rate of developing a thru-wall crack. In addition, an absence of visual blistering m ay leave a false sense of security that H 2S damage is not active, yet subsurface SOHIC may be present. (See Figure 3-67-6 to Figure 3-67-8 for SOHIC damage.)",
