Repository: libinvarghese16/API-CalcX

# API Calc Pro Platform

Local-first development workspace for the new API Calc Pro mobile application.

## Current milestone

- Isolated from the existing production web application
- Modern React and TypeScript mobile UI preview
- API 510, API 570, API 653, and API 571 product navigation
- API 570 mobile scope limited to four individual workspaces; the bulk Piping calculation table and Tube calculation table are explicitly excluded
- Individual API 570 Piping workspace connected to the `api570.piping` typed engine with protected-source Metric parity, equivalent U.S. input coverage, mixed-unit entry, code-route guards and visible result tracing

File: apps/mobile/public/data/api571-damage-mechanisms.json (part 13 of 13)
[
        "Sulfide Stress Cracking (SCC) SSC is the cracking of a susceptible metal under the combined action of tensile stress and corrosion in the presence of water and H 2S. SSC is a form of HE cracking (see 3.40 ) resulting from absorption of atomic hydrogen that is produced on the metal surface by the corrosion process. In addition to carbon steel and low- alloy steels, martensitic stainless steels such as Type 410 are also susceptible if hardness is not controlled to a low enough level. D AMAGE MECHANISMS AFFECTING FIXED EQUIPMENT IN THE REFINING INDUSTRY 335 SSC occurs in high-strength (high-hardness) steels but can also initiate in highly localized zones of high hardness in weld metal and HAZs. While SSC is uncommon in moder n (post-1980) steels, zones of high hardness can sometimes be found in weld cover passes and attach ment welds that are not tempered (softened) by subsequent passes. PWHT is beneficial in reducing the high hardness and residual stresses that render steel susceptible to SSC and is essential when welding hardenable low-alloy steels including Cr- Mo steels, as well as martensitic stainless steels. Some carbon steels contain REs that form hard areas in the HAZ that will not temper at normal stress-relieving temperatures. Using preheat helps minimize these hardness problems. While high-strength steels are susceptible t o SSC, they are only used in limited applications such as valve internals and similar internal components in the refining industry. Hard welds and hard spots within otherwise soft welds can arise with SAW when an active flux is used along with high welding voltage. This high hardness can lead to SSC. (See Reference 9.) The time to failure by SSC decreases as the steel strength, level of tensile stress, and hydrogen charging potential of the environment increase. (See Figure 3-67-9 and Figure 3-67-10 for SSC damage.)"
      ],
      "affectedMaterials": [
        "Carbon steel, and in the case of SSC, low-alloy steels, and martensitic stainless steels."
      ],
      "criticalFactors": [
        "A liquid water phase containing H 2S, i.e. a sour environment, must be present and must contact the steel in order for wet H2S damage to occur. (Equipment highly susceptible to SSC can fai l even during short SW excursions such as might be encountered during equipment shutdowns.) Beyond this, the critical factors that affect and differentiate the various forms of wet H2S damage are environmental conditions (H2S level, pH, contaminants, and temperature), material properties [microstruc ture and hardness (which correlates to strength)], and tensile stress level (applied or residual).",
        "All of these damage mechanism s are related to the absorption and permeation of hydrogen in steels.",
        "H 2S level. Hydrogen permeation increases with increasing H2S partial pressure due to a concurrent increase in the H2S concentration in the water phase. A value of 50 ppmw H 2S in the water phase is often stated as the minimum concentration where wet H2S damage can occur. However, there are cases where cracking has occurred at lower concentrations or during upset conditions where wet H2S was not ordinarily anticipated. The presence of as little as 1 ppmw of H2S in the water has been found to be sufficient to cause hydrogen charging of the steel. Susceptibility to SSC increases with increasing H 2S partial pressure in the gas phase, as long as there is a water phase present concurrently. An H2S partial pressure above about 0.05 psia (0.0003 Mpa) can cause SSC in steels with a tensile strength above about 90 ksi (620 MPa), in steels with localized zones of weld or weld HAZ hardness above 237 HB, or in non-PWHT'd or inadequately PWHT'd Cr-Mo steel welds. This partial pressure value is based primarily on oilfield experience and is not exact. The H 2S partial pressure to cause SSC will vary depending on other contributing factors, including steel strength and hardness, pH, and stress level.",
        "pH. Hydrogen permeation and diffusion rates in steel have been fou nd to be minimal at pH 7 and increase at both higher and lower pH. Decreasing pH below 7 increases the potential for wet H 2S damage. At pH < 4, only a small amount (ppm levels) of H 2S is needed. However, wet H 2S damage can also occur at pH above 7. If an environment with an alkaline pH is corrosive and contains H 2S, e.g. ammonium bisulfide, wet H 2S damage can still occur. Increasing levels of ammonia ma y push the pH higher into the range where cracking can occur. Rich amine solutions are also an alkaline environment where wet H2S damage can occur. See 3.3.",
        "Contaminants. Salts or other species in the water phase that decrease the pH or increase the corrosion rate will increase the hydrogen charging rate and, therefore, the severity of the wet H2S damage environment. HCN in the water phase can cause increased corrosion rates, wh ich significantly increases hydrogen permeation in alkaline (high-pH) SW and thereby increases the potential for all forms of wet H2S damage. For example, at pH > 7.6 with 20 ppmw dissolved HCN in the wate r, as little as 1 ppmw total sulfide content in the water can cause SSC.",
        "Temperature. Blistering, HIC, and SOHIC have been found to occur between ambient temperature and 300 °F (150 °C) or higher. SSC potential is greatest at about 70 °F (20 °C) and decreases with increasing or decreasing temperature. This is likely related to the rate of diffusion of hydrogen and its behavior in steel at different temperatures. SSC is generally a concern below about 200 °F (95 °C); however, the limiting temperature above which SSC is no longer a concern will depend on the situation, i.e. on the hardness of the steel involved and the severity of other environmental factors such as pH. - If susceptible metals become charged with hydrogen during hig h-temperature exposure [e.g. above 200 °F (95 °C)], they can subsequently crack when cooled back down to ambient.",
        "Microstructure. Blistering and HIC are strongly affected by the presence of inclusions and laminations, which provide sites for diffusing hydrogen to accumulate. - Flat, elongated manganese sulfide (MnS) inclusions produced b y ordinary steel plate rolling practices are particularly detri mental. However, steel chemical composition and manufacturing methods can be tailored to produce HIC-resistant steels. (See Reference 6.) - Improving steel cleanliness and processing to minimize bliste ring and HIC damage may still leave the steel susceptible to SOHIC. HIC is often found in so-called \"dirty\" steels with high levels of inclusions or other internal discontinuities from the steel-making process.",
        "Hardness. Hardness is primarily an issue with SSC. Blistering, HIC, and SOHIC damage are not related to steel hardness. Typical carbon steels used in refinery applications are not expected to be susceptible to SSC because their strength and hardness is sufficiently low. Welds in carbon steel should be controlled to produce weld hardness < 200 HB, and they will typically achieve this without any special precautions. Carbon steel welds are not susceptible to SSC unless localized zones of hardness above 237 HB are present. - The welds in submerged-arc-wel ded steel pipe where an acid flux and high welding voltage were used can have hard zones sufficiently hard to cause SSC. High-strength steels (generally those with hardness greater than 22 HRC) or steels that can be hardened by welding, such as Cr-Mo steels, can be susceptible to SSC, an d steps need to be taken, such as limiting the hardness of the material or applying PWHT to reduce the hardness of the welds, to prevent SSC. (See Reference 8.) D AMAGE MECHANISMS AFFECTING FIXED EQUIPMENT IN THE REFINING INDUSTRY 337",
        "Tensile stress level. Blistering and HIC damage develop without applied or residual stress. PWHT will not prevent them from occurring. The tensile stress needed to cause SOHIC typically comes from weld residual stresses, which, in the absence of thermal stress relief, are typically very high, i.e. approaching the yield strength. High local stresses or notch-like discontinuities such as shallow sulfide stress cracks can serve as initiation sites for SOHIC. PWHT is somewhat effective in preventing or reducing SOHIC damage. The tensile stress needed to cause SSC in a susceptible materi al can come from applied stress or residual stress. - High-strength components are typically used in the non-welded condition and, therefore, are most likely to fail from applied stress. A highly susceptible materi al, e.g. one with very high hardness, needs relatively little tensile stress to cause SSC. - Hardenable steels that are wel ded need to be PWHT'd to reduce hardness in order to avoid SSC, and the PWHT will also relieve res idual stresses. PWHT (for str e s s r e l i e f ) o f c a r b o n s t e e l i s normally not necessary, but if there is concern for localized hard spots in the HAZ due to the chemical composition of the steel, PWHT will relieve the weld residual stresses even if it does not reduce the hardness of the hard spots, and relief of the residu al stresses will help minimize the likelihood of SSC."
      ],
      "affectedUnits": [
        "Blistering, HIC, SOHIC, and SSC damage can occur throughout the refinery wherever there is a wet H 2S environment present.",
        "In hydroprocessing units, an ammonium bisulfide concentratio n above 2 % increases the potential for blistering, HIC, and SOHIC.",
        "Cyanides, particularly in the vapor recovery sections of FCC and delayed coking units. significantly increase the probability and severity of blistering, HIC, and SOHIC dama ge. Typical locations include fractionator overhead drums, fractionation towers, absorber and stripper towers, compressor interstage separators and knockout drums, and various heat exchangers, condensers, and coolers.",
        "SWS and amine regenerator overhead systems are especially pr one to wet H 2S damage because of generally high ammonia or ammonium bisulfide concentrations and cyanides.",
        "SSC is most likely found in hard welds and HAZs and in high- strength components including bolts, relief- valve springs, 400 series SS valve trim, and compressor shafts, sleeves, and springs."
      ],
      "appearance": [
        "All four forms of wet H 2S damage are best illustrated though the photos and diagrams shown in Figure 3-67-1 to Figure 3-67-10.",
        "Hydrogen blisters appear as bulges, most often on the ID surface of the steel, but can be found anywhere in the shell plate or head of a pressure vessel. Blistering has been found on rare occasions in seamless pipe; however, large-diameter seam-welded pipe, which is typically made from plate, similar to a pressure vessel, will have susceptibility comparable to pressure vessels. Blistering has even been seen in the middle of a weld, but this is very rare.",
        "Late-stage HIC or SOHIC will create surface-breaking cracks.",
        "In pressure-containing equip ment, SOHIC and SSC damage are most often associated with weldments.",
        "Blisters and HIC typically are not associated with welds but rather occur within and sometimes throughout a shell plate or course. However, they can grow toward and intersect a weld, which increases the likelihood for SOHIC in the HAZ and development of a thru-wall crack."
      ],
      "prevention": [
        "Effective barriers, including alloy cladding and coatings, that separate the surface of the steel from the wet H2S environment can prevent blist ering, HIC, and SOHIC. Barrier c oatings can also prevent SSC of the underlying material, but they are often considered a temporary measure until a more permanent solution can be put in place.",
        "Process changes that affect the pH of the water phase and/or ammonia or cyanide concentration can help to reduce blistering, HIC, and SOHIC. A common practice is to utilize wash water injection to dilute the HCN concentration, e.g. in FCC gas plants. Cyanides can be converted to harmless thiocyanates by injecting dilute streams of ammonium polysulfides. Injection facilities require careful design.",
        "HIC-resistant steels can be used to minimize the susceptibili t y t o b l i s t e r i n g a n d H I C d a m a g e . D e t a i l e d materials and fabrication guidance can be found in Reference 6.",
        "PWHT can help minimize susceptibility to SOHIC.",
        "PWHT will not prevent blisteri ng or HIC, because they are not initiated by stress and usually occur away from and not associated with welds.",
        "SSC in welds can generally be prevented by limiting the hardness of carbon steel welds and HAZs to 200 HB maximum. Similar, but slightly higher, maximum hardness limits are normally applied to Cr-Mo steels for which high hardness is prevented by using preheat, PWHT, and welding procedure control.",
        "High-strength materials shoul d be selected in accordance with NACE MR0103/ISO 17945.",
        "Specialized corrosion inhibitors can be used."
      ],
      "inspection": [
        "Process conditions should be monitored and evaluated by process engineers and corrosion or materials specialists to identify equipment where conditions are most likely to promote wet H2S damage. Field sampling of the free water phase should be performed on a periodic or as-needed basis to monitor conditions or changes in conditions, particularly if water washing or polysulfide injection is used.",
        "Inspection for blistering is normally done by internal VT.",
        "Inspection for SOHIC typically focuses on weld seams and nozzles. For details of inspection plans including methods, coverage, and surface preparation, as well as repair, see Reference 1.",
        "Cracks from SOHIC or surface-breaking HIC may be seen visual ly. However, to enable crack detection at an early stage, WFMT, ECT, or ACFM techniques can be used. Surface preparation by grit blasting, high- pressure water blasting, flapper wheel cleaning, or other method is usually required for WFMT but not for ACFM or ECT. PT cannot find tight cracks and is not reliable for finding SOHIC or HIC. It has become increasingly common to inspect welds on new pressure vessels intended for sour service using WFMT or another high-resolution NDE method. This is done to ensure there are no remaining flaws associated with the welds that would not have been found using standard fabrication inspection protocols when the vessel is first put into service. However, this was not done for most vessels currently in service in refineries. Because of this, extensive inspection on in-service equipment, when similar, high- resolution inspection has not been performed in the past, often leads to finding small, non-growing flaws that likely have been present since initial fabrication and are likely not H2S damage. Therefore, caution and careful assessment need to be applied. D AMAGE MECHANISMS AFFECTING FIXED EQUIPMENT IN THE REFINING INDUSTRY 339 SOHIC occurs in the base metal alongside the weld. If the NDE applied for wet H2S inspection of welds, i.e. for SOHIC, finds indications in the weld metal, they are l ikely fabrication weld flaws rather than SOHIC.",
        "Angle beam UT techniques including external SWUT and PAUT ca n be used. These techniques are especially useful for volumetric inspection and crack sizing.",
        "Electric resistance instrument s are not effective for measuring crack depth.",
        "Internal HIC can appear to be deep, clearly defined, individual, sharp-cornered pits when using straight beam UT for thickness measurements on vessel shells or heads. This is caused by the reflection of the ultrasonic sound wave off the internal separation. Practitioners need to be aware of this when interpreting thickness readings on equipment in wet sour service in order to not misinterpret internal HIC as ID pitting.",
        "AET can be used to locate cr acks and monitor crack growth.",
        "If cracking or failure due to SSC is not visually apparent, the cracks can normally be found using MT if they are surface breaking and there is access to the surface, or angle beam UT (SWUT or PAUT) if they are subsurface or on an inaccessible internal surface."
      ],
      "relatedMechanisms": [
        "HE (3.40), hydrogen stress cracking in HF acid ( 3.41), and DMW cracking ( 3.26). Amine cracking ( 3.3) and carbonate cracking (3.12) can also occur in wet H 2S environments and may be similar in appearance. They are sometimes confused with wet H2S damage."
      ]
    }
  }
]
